Repository: elizaveta-mgebrishvili/BF-MCMC

# BF-MCMC

## Используемые сокращения

ТДБ - темродинамическая база данных\
ТДМ - термодинамическая модель

## Краткое описание проекта

В данном репозитории представлена методика, позволяющая производить сравнение термодинамических моделей на основании их статистической значимости.
В частности, представлен пример реализации сравнения для двух моделей описания равновесных свойств SIGMA фазы системы Co-Cr.

## Описание представленных файлов

В репозитории представлено несколько типов файлов:
1. Файлы, которые позволяют произвести семплирование апостериорных распределений параметров моделей, и их предсказания:
    - [CoCr_2y_trace_save.py](CoCr_2y_trace_save.py) - для ТДБ [tdbs/CoCr-01Oik_with_new_functions.tdb](tdbs/CoCr-01Oik_with_new_functions.tdb)
    - [CoCr18_2y_trace_save.py](CoCr18_2y_trace_save.py) - для ТДБ [tdbs/CoCr-18Cac_with_new_functions.tdb](tdbs/CoCr-18Cac_with_new_functions.tdb)
2. Файлы, где представлен пример оценки полученных распределний:
    - [CoCr10_chains_analysis.ipynb](CoCr10_chains_analysis.ipynb) - для цепей, полученных в [CoCr_2y_trace_save.py](CoCr_2y_trace_save.py)
    - [CoCr18_chains_analysis.ipynb](CoCr18_chains_analysis.ipynb) - для цепей, полученных в [CoCr18_2y_trace_save.py](CoCr18_2y_trace_save.py)
3. Файл, в котором реализовано сравнение моделей на основании полученных цепей: [models_comparison.ipynb](models_comparison.ipynb)

## Описание подходов, реализуемых в файлах

Для сравнения ТДМ используются методы байесовской статистики (WAIC, LOO, отношение апостериорных вероятностей), основанные на получении байесвских распределений: распределении правдопдобия и апостериорных распределений параметров моделей. При этом, в качестве параметров моделей использовались параметры свободной энергии Гиббса.

Для получения указанных распределений в файлах типа 1 реализовано соответсвующее семплирование.
Для реализации семлпирования использовались методы библиотеки PyMC (v.5), для реализации термодинамических вычислений - функция equilibrium библиотеки pyCALPHAD. Также для реализации вычислений используется класс LogLike: данный класс был разработан для реализации перегрузки функций PyTensor (библиотека, на основании которой производятся вычисления в PyMC). Необходимость разработки данного класса обусловлена тем, что для семлирования апостериорных распределений в PyMC модели необходимо задать явное соответсвие между предсказаниями модели, зависящих от распределений парамтеров, и опытными данными. Кроме того, для реализации описанной зависимости в ТДБ были внесены изменения: парамтеры свободной энергии Гиббса соответсвующих моделей были обернуты в функции. Без этого действия получение предсказательных распределений невозможно, так как для его получения необходимо произвести переопределение значений параметров внутри ТДБ.\
То есть мы задаем в PyMC модели распределение параметров, обернутых в функции, затем передаем векторы значений параметров в ТДБ, где на основании соответсвующего вектора производятся предсказания, а из множества предсказаний формируется соответсвующее распределение.

Затем, в файлах 2 типа производится анализ полученных распределений. Если цепи сходятся и не имеют сильной автокорреляции, то мы считаем их пригодными для совершения дальнейшего анализа.

В завершении, в файле 3 типа происходит расчет целевых метрик. При этом, для вычисления WAIC и LOO используются встроенные методы библиотеки ArviZ, а для расчета отношения апостериорных вероятностей была разработана методика, которая позволяет вычислить апостериорную вероятность модели по методу наивной аппроксимации маржинального распределения.

## Рекомендации по запуску скриптов

В виду того, что в файлах 2 типа производятся вычисления, которые сильно нагружают систему, рекомендуется производить запуск этих файлов из терминала. \
Также стоит отметить, что время выполнения данных файлов довольно длительное, поэтому лучше запускать их на машинах с большим объемом оперативной памяти и при этом подбирать параметр core (метода pm.sample) в соответствии с возможностями машины. К слову, при запуске скриптов из терминала можно наблюдать progressbar, который прогнозирует примерное время расчета.\
Для корректной работы скриптов необходимо и достаточно иметь ПО следующих версий:
1. PyMC: 5.3.1 или 5.1.2
2. ArviZ: 0.12.1
3. NumPy: 1.22.1

Кроме того, рекомендуется установить g++, в соответсвии с тербованиями PyMC, так как это может ускорить реализацию расчетов. Наиболее удобный способ установки описан [здесь](https://stackoverflow.com/questions/30069830/how-can-i-install-mingw-w64-and-msys2) и [здесь](https://www.msys2.org/).

File: tdbs/AgCu-04Wit-LB.tdb
$
$ Database for Ag-Cu from V.T. Witusiewicz et al. 2004 (included in LB Vol. 5)
$
$ V.T. Witusiewicz, U. Hecht, S.G. Fries, S. Rex,
$ J. Alloys Compd. 385, 133-43(2004).
$
$ Dataset created 2009.06.01 by Bengt Hallstedt.
$
$ There are many versions of Ag-Cu and the differences are small, but this
$ version is clearly to be preferred.
$
$ ------------------------------------------------------------------------------
 TEMP-LIM 298.15 6000.00 !
$
$ELEMENT NAME  REF. STATE               ATOMIC MASS H298-H0    S298    !
$
 ELEMENT VA   VACUUM                      0.0          0.0      0.0    ! 
 ELEMENT AG   FCC_A1                    107.8682    5745.      42.55   ! 
 ELEMENT CU   FCC_A1                     63.546     5004.      33.15   !
$ ------------------------------------------------------------------------------
$ Phase definitions
$
 PHASE LIQUID:L % 1 1 !
 CONST LIQUID:L : AG CU : !
$
$ Fcc (cF4, Fm-3m) and MeX (cF8, Fm-3m)
$
 PHASE FCC_A1 %A 2 1 1 !
 CONST FCC_A1 : AG% CU% : VA : !
$
$ Bcc (cI2, Im-3m)
$
 PHASE BCC_A2 %B 2 1 3 !
 CONST BCC_A2 : AG CU : VA : !
$
$ Hcp (hP2, P6_3/mmc) and Me2X (NiAs-type, hP4, P6_3/mmc, B8_1)
$
 PHASE HCP_A3 %A 2 1 0.5 !
 CONST HCP_A3 : AG CU : VA : !
$ ------------------------------------------------------------------------------
$ Defaults
$
 DEFINE-SYSTEM-DEFAULT ELEMENT 2 !
 DEFAULT-COM DEFINE_SYSTEM_ELEMENT VA !
 TYPE-DEF % SEQ * !
 TYPE-DEF A GES AMEND_PHASE_DESCRIPTION @ MAGNETIC -3 0.28 !
 TYPE-DEF B GES AMEND_PHASE_DESCRIPTION @ MAGNETIC -1 0.4 !
 DEFAULT-COM REJECT_PHASE BCC_A2 HCP_A3 !
 FUNCTION ZERO      298.15  0;                                         6000 N !
 FUNCTION UN_ASS    298.15  0;                                         6000 N !
 FUNCTION R         298.15  +8.31451;                                  6000 N !
$ ------------------------------------------------------------------------------
$ Element data
$ ------------------------------------------------------------------------------
$ Ag
$
$ CUB_A13 added in unary 3.0
$ CUB_A13 revised in unary 4.1
$ BCT_A5 added in unary 4.1
$
 PAR  G(FCC_A1,AG:VA),,                 +GHSERAG;                3000 N 91Din !
 PAR  G(HCP_A3,AG:VA),,                 +GHSERAG+300+0.3*T;      3000 N 91Din !
 PAR  G(BCC_A2,AG:VA),,                 +GHSERAG+3400-1.05*T;    3000 N 91Din !
 PAR  G(CUB_A13,AG:VA),,                +GHSERAG+3400-1.05*T;    3000 N 95Lim !
$PAR  G(CUB_A13,AG:VA),,                +GHSERAG
$            +3765.6-1.8826*T;                                   3000 N 96SGUN !
 PAR  G(BCT_A5,AG),,                    +GHSERAG+4184.1;         3000 N 96Oh !
 PAR  G(LIQUID,AG),,                    +GLIQAG;                 3000 N 91Din !
$
 FUNCTION GHSERAG   298.15  -7209.512+118.202013*T-23.8463314*T*LN(T)
       -0.001790585*T**2-3.98587E-07*T**3-12011*T**(-1);
      1234.93  Y  -15095.252+190.266404*T-33.472*T*LN(T)+1.411773E+29*T**(-9);
      3000.00  N !
 FUNCTION GLIQAG    298.15  +11025.076-8.89102*T+GHSERAG-1.033905E-20*T**7;
      1234.93  Y  -3587.111+180.964656*T-33.472*T*LN(T);
      3000.00  N !
$ ------------------------------------------------------------------------------
$ Cu
$
 PAR  G(FCC_A1,CU:VA),,                 +GHSERCU;                3200 N 91Din !
 PAR  G(BCC_A2,CU:VA),,                 +GHSERCU+4017-1.255*T;   3200 N 91Din !
 PAR  G(HCP_A3,CU:VA),,                 +GHSERCU+600+0.2*T;      3200 N 91Din !
 PAR  G(LIQUID,CU),,                    +GLIQCU;                 3200 N 91Din !
$
 FUNCTION GHSERCU   298.15  -7770.458+130.485235*T-24.112392*T*LN(T)
       -0.00265684*T**2+1.29223E-07*T**3+52478*T**(-1);
      1357.77  Y  -13542.026+183.803828*T-31.38*T*LN(T)+3.64167E+29*T**(-9);
      3200.00  N !
 FUNCTION GLIQCU    298.15  +12964.735-9.511904*T+GHSERCU-5.8489E-21*T**7;
      1357.77  Y  -46.545+173.881484*T-31.38*T*LN(T);
      3200.00  N !
$ ------------------------------------------------------------------------------
$ Binary system
$
$ From V.T. Witusiewicz et al. 2004 (included in LB Vol. 5)
$
$ V.T. Witusiewicz, U. Hecht, S.G. Fries, S. Rex,
$ J. Alloys Compd. 385, 133-43(2004).
$
$ Checked against paper and LB. Checked at 6000 K.
$
$ There are many versions of Ag-Cu and the differences are small, but this
$ version is clearly to be preferred.
$
 PAR  L(LIQUID,AG,CU;0),,               +14463-1.516*T;,,             N 04Wit !
 PAR  L(LIQUID,AG,CU;1),,               -934+0.319*T;,,               N 04Wit !
$
 PAR  L(FCC_A1,AG,CU:VA;0),,            +34817-8.876*T;,,             N 04Wit !
 PAR  L(FCC_A1,AG,CU:VA;1),,            -3207-0.57*T;,,               N 04Wit !
$
$ metastable
$
 PAR  L(BCC_A2,AG,CU:VA;0),,            +35000-8*T;,,                 N Null !
 PAR  L(HCP_A3,AG,CU:VA;0),,            +35000-8*T;,,                 N Null !
$ ------------------------------------------------------------------------------
$
 ASSESSED_SYSTEM
  AG-CU(TDB -* +LIQUID +FCC_A1 ;G5 C_S:FCC_A1/CU:VA MAJ:FCC_A1/AG:VA 
    ;P3 STP:.4/500/1) !
$
$
 LIST-OF-REFERENCE
 NUMBER  SOURCE
  Null   'Unknown source'
  Same   'Same or similar interaction as in the corresponding stable phase'
  COST   'COST 507 database'
  91Din  'A.T. Dinsdale, Calphad, 15, 317-425(1991).'
  95Lim  'S.S. Lim, P.L. Rossiter, J.W. Tibballs, Calphad, 19, 131-41(1995),
          SGTE unary database V.4.1, 1999; Ag'
  96Oh   'C.-S. Oh, J.-H. Shim, B.-J. Lee, D.N. Lee,
          J. Alloys Compounds, 238, 155-66(1996),
          SGTE unary database V.4.1, 1999; Ag'
  96SGUN 'SGTE unary database V.3.0, 1996.'
  04Wit  'V.T. Witusiewicz, U. Hecht, S.G. Fries, S. Rex,
          J. Alloys Compd. 385, 133-43(2004); Ag-Cu'
!

File: tdbs/AgGe-88Che-LB.tdb
$
$ Database for Ag-Ge from P.-Y. Chevalier 1988 (included in LB Vol. 1)
$
$ P.-Y. Chevalier, Thermochim. Acta, 130, 25-32(1988).
$
$ Dataset created 2011.01.10 by Bengt Hallstedt.
$
$ Ag solubility in Ge is included in the paper but not in LB. The solubility
$ is so low that it does not make any difference.
$
$ ------------------------------------------------------------------------------
 TEMP-LIM 298.15 6000.00 !
$
$ELEMENT NAME  REF. STATE               ATOMIC MASS H298-H0    S298    !
$
 ELEMENT VA   VACUUM                      0.0          0.0      0.0    ! 
 ELEMENT AG   FCC_A1                    107.8682    5745.      42.55   ! 
 ELEMENT GE   DIAMOND_A4                 72.59      4636.0     31.09   ! 
$ ------------------------------------------------------------------------------
$ Phase definitions
$
 PHASE LIQUID:L % 1 1 !
 CONST LIQUID:L : AG GE : !
$
$ Fcc (cF4, Fm-3m) and MeX (cF8, Fm-3m)
$
 PHASE FCC_A1 %A 2 1 1 !
 CONST FCC_A1 : AG% GE : VA : !
$
$ Bcc (cI2, Im-3m)
$
 PHASE BCC_A2 %B 2 1 3 !
 CONST BCC_A2 : AG GE : VA : !
$
$ Hcp (hP2, P6_3/mmc) and Me2X (NiAs-type, hP4, P6_3/mmc, B8_1)
$
 PHASE HCP_A3 %A 2 1 0.5 !
 CONST HCP_A3 : AG GE : VA : !
$
$ Prototype C (cF8, Fd-3m)
$
 PHASE DIAMOND_A4 % 1 1 !
 CONST DIAMOND_A4 : AG GE% : !
$ ------------------------------------------------------------------------------
$ Defaults
$
 DEFINE-SYSTEM-DEFAULT ELEMENT 2 !
 DEFAULT-COM DEFINE_SYSTEM_ELEMENT VA !
 TYPE-DEF % SEQ * !
 TYPE-DEF A GES AMEND_PHASE_DESCRIPTION @ MAGNETIC -3 0.28 !
 TYPE-DEF B GES AMEND_PHASE_DESCRIPTION @ MAGNETIC -1 0.4 !
 FUNCTION ZERO      298.15  0;                                         6000 N !
 FUNCTION UN_ASS    298.15  0;                                         6000 N !
 FUNCTION R         298.15  +8.31451;                                  6000 N !
$ ------------------------------------------------------------------------------
$ Element data
$ ------------------------------------------------------------------------------
$ Ag
$
$ CUB_A13 added in unary 3.0
$ CUB_A13 revised in unary 4.1
$ BCT_A5 added in unary 4.1
$
$ DIAMOND_A4 from 88Che1 not included in unary
$
 PAR  G(FCC_A1,AG:VA),,                 +GHSERAG;                3000 N 91Din !
 PAR  G(HCP_A3,AG:VA),,                 +GHSERAG+300+0.3*T;      3000 N 91Din !
 PAR  G(BCC_A2,AG:VA),,                 +GHSERAG+3400-1.05*T;    3000 N 91Din !
 PAR  G(DIAMOND_A4,AG),,                +GHSERAG
             +11296.8+20.853386*T;                               3000 N 88Che1 !
 PAR  G(CUB_A13,AG:VA),,                +GHSERAG+3400-1.05*T;    3000 N 95Lim !
$PAR  G(CUB_A13,AG:VA),,                +GHSERAG
$            +3765.6-1.8826*T;                                   3000 N 96SGUN !
 PAR  G(BCT_A5,AG),,                    +GHSERAG+4184.1;         3000 N 96Oh !
 PAR  G(LIQUID,AG),,                    +GLIQAG;                 3000 N 91Din !
$
 FUNCTION GHSERAG   298.15  -7209.512+118.202013*T-23.8463314*T*LN(T)
       -0.001790585*T**2-3.98587E-07*T**3-12011*T**(-1);
      1234.93  Y  -15095.252+190.266404*T-33.472*T*LN(T)+1.411773E+29*T**(-9);
      3000.00  N !
 FUNCTION GLIQAG    298.15  +11025.076-8.89102*T+GHSERAG-1.033905E-20*T**7;
      1234.93  Y  -3587.111+180.964656*T-33.472*T*LN(T);
      3000.00  N !
$ ------------------------------------------------------------------------------
$ Ge
$
$ BCT_A5 and RHOMBOHEDRAL_A7 added in unary 4.1
$
 PAR  G(DIAMOND_A4,GE),,                +GHSERGE;                3200 N 91Din !
 PAR  G(FCC_A1,GE:VA),,                 +GHSERGE+36000-22.3*T;   3200 N 91Din !
 PAR  G(BCC_A2,GE:VA),,                 +GHSERGE+34100-23.5*T;   3200 N 91Din !
 PAR  G(HCP_A3,GE:VA),,                 +GHSERGE+35000-21.5*T;   3200 N 91Din !
 PAR  G(BCT_A5,GE),,                    +GHSERGE+28800-16.5*T;   3600 N 99SGUN !
 PAR  G(RHOMBOHEDRAL_A7,GE),,           +GHSERGE+29800-16.5*T;   3600 N 99SGUN !
 PAR  G(LIQUID,GE),,                    +GLIQGE;                 3200 N 91Din !
$
 FUNCTION GHSERGE   298.15  -9486.153+165.635573*T-29.5337682*T*LN(T)
       +0.005568297*T**2-1.513694E-06*T**3+163298*T**(-1);
       900.00  Y  -5689.239+102.86087*T-19.8536239*T*LN(T)-0.003672527*T**2;
      1211.40  Y  -9548.204+156.708024*T-27.6144*T*LN(T)-8.59809E+28*T**(-9);
      3200.00  N !
 FUNCTION GLIQGE    298.15  +37141.489-30.687043*T+GHSERGE+8.56632E-21*T**7;
      1211.40  Y  +27243.473+126.324186*T-27.6144*T*LN(T);
      3200.00  N !
$ ------------------------------------------------------------------------------
$ Binary system
$
$ From P.-Y. Chevalier 1988 (included in LB Vol. 1)
$
$ P.-Y. Chevalier, Thermochim. Acta, 130, 25-32(1988).
$
$ Checked against LB and paper. Checked at 6000 K.
$
$ Ag solubility in Ge is included in the paper but not in LB. The solubility
$ is so low that it does not make any difference.
$
 PAR  L(LIQUID,AG,GE;0),,               +8708.55-7.228525*T;,,        N 88Che1 !
 PAR  L(LIQUID,AG,GE;1),,               -14467.9+5.10544*T;,,         N 88Che1 !
 PAR  L(LIQUID,AG,GE;2),,               -7955.55+2.875185*T;,,        N 88Che1 !
$
 PAR  L(FCC_A1,AG,GE:VA;0),,            +3066.7+11.05926*T;,,         N 88Che1 !
 PAR  L(FCC_A1,AG,GE:VA;1),,            -16428.5;,,                   N 88Che1 !
$
 PAR  L(DIAMOND_A4,AG,GE),,             +119000;,,                    N 88Che1 !
$
$ Metastable
$
 PAR  L(BCC_A2,AG,GE:VA;0),,            +3066.7+11.05926*T;,,         N Same !
 PAR  L(BCC_A2,AG,GE:VA;1),,            -16428.5;,,                   N Same !
$
 PAR  L(HCP_A3,AG,GE:VA;0),,            +3066.7+11.05926*T;,,         N Same !
 PAR  L(HCP_A3,AG,GE:VA;1),,            -16428.5;,,                   N Same !
$ ------------------------------------------------------------------------------
$
 ASSESSED_SYSTEM
  AG-GE(TDB -* +LIQ +DIAM +FCC_A1 ;P3 TMM:300/1500) !
$
$
 LIST-OF-REFERENCE
 NUMBER  SOURCE
  Null   'Unknown source'
  Same   'Same or similar interaction as in the corresponding stable phase'
  COST   'COST 507 database'
  88Che1 'P.-Y. Chevalier, Thermochim. Acta, 130, 25-32(1988); Ag, Ag-Ge'
  91Din  'A.T. Dinsdale, Calphad, 15, 317-425(1991).'
  95Lim  'S.S. Lim, P.L. Rossiter, J.W. Tibballs, Calphad, 19, 131-41(1995),
          SGTE unary database V.4.1, 1999; Ag'
  96Oh   'C.-S. Oh, J.-H. Shim, B.-J. Lee, D.N. Lee,
          J. Alloys Compounds, 238, 155-66(1996),
          SGTE unary database V.4.1, 1999; Ag'
  96SGUN 'SGTE unary database V.3.0, 1996.'
  99SGUN 'SGTE unary database V.4.1, 1999.'
!

File: tdbs/AgSn_pbin.TDB

$ Database file written 2020-10-20
$ From database: PBIN                    
$ELEMENT /-   ELECTRON_GAS              0.0000E+00  0.0000E+00  0.0000E+00!
 ELEMENT VA   VACUUM                    0.0000E+00  0.0000E+00  0.0000E+00!
 ELEMENT AG   FCC_A1                    1.0787E+02  5.7446E+03  4.2551E+01!
 ELEMENT SN   BCT_A5                    1.1871E+02  6.3220E+03  5.1195E+01!
 
 
 FUNCTION GHSERAG   298.14 -7209.512+118.200733*T-23.8463314*T*LN(T)
     -.001790585*T**2-3.98587E-07*T**3-12011*T**(-1); 1235.07 Y
      -15095.314+190.265169*T-33.472*T*LN(T)+1.412186E+29*T**(-9); 3000 N !
 FUNCTION GSNLIQ    100 +7104.222-14.09088*T+1.49316649E-18*T**7+GHSERSN#; 
     505.06 Y
      +6970.705-13.813302*T+1.24912E+25*T**(-9)+GHSERSN#; 3000 N !
 FUNCTION GHSERSN   100 -7958.517+122.750027*T-25.858*T*LN(T)
     +5.1185E-04*T**2-3.192767E-06*T**3+18440*T**(-1); 250 Y
      -5855.135+65.427891*T-15.961*T*LN(T)-.0188702*T**2+3.121167E-06*T**3
     -61960*T**(-1); 505.07 Y
      +2524.724+3.989845*T-8.2590486*T*LN(T)-.016814429*T**2
     +2.623131E-06*T**3-1081244*T**(-1)-1.2307E+25*T**(-9); 800 Y
      -8256.959+138.981456*T-28.4512*T*LN(T)-1.2307E+25*T**(-9); 3000 N !
 FUNCTION UN_ASS 298.15 +0; 300 N !
 
 TYPE_DEFINITION % SEQ *!
 DEFINE_SYSTEM_DEFAULT ELEMENT 2 !
 DEFAULT_COMMAND DEF_SYS_ELEMENT VA /- !


 PHASE LIQUID  %  1  1.0  !
    CONSTITUENT LIQUID  :AG,SN :  !

   PARAMETER G(LIQUID,AG;0)               298.14 +11025.293-8.890146*T
  -1.0322E-20*T**7+GHSERAG#; 1235.07 Y
   +11507.972-9.300495*T-1.412186E+29*T**(-9)+GHSERAG#; 3000 N REF7 !
   PARAMETER G(LIQUID,SN;0)               100 +GSNLIQ#; 3000 N REF7 !


 PHASE BCT_A5  %  1  1.0  !
    CONSTITUENT BCT_A5  :SN% :  !

   PARAMETER G(BCT_A5,SN;0)               100 +GHSERSN#; 3000 N REF7 !


 PHASE DIAMOND_A4  %  1  1.0  !
    CONSTITUENT DIAMOND_A4  :SN :  !

   PARAMETER G(DIAMOND_A4,SN;0)           100 -9579.608+113.992361*T
  -22.972*T*LN(T)-.00813975*T**2+2.7288E-06*T**3+25615*T**(-1); 298.14 Y
   -9063.001+104.831115*T-21.5750771*T*LN(T)-.008575282*T**2
  +1.784447E-06*T**3-2544*T**(-1); 800 Y
   -10909.351+147.381111*T-28.4512*T*LN(T); 3000 N REF7 !


 TYPE_DEFINITION & GES A_P_D FCC_A1 MAGNETIC  -3.0    2.80000E-01 !
 PHASE FCC_A1  %&  2 1   1 !
    CONSTITUENT FCC_A1  :AG%,SN : VA% :  !

   PARAMETER G(FCC_A1,AG:VA;0)            298.14 +GHSERAG#; 3000 N REF7 !
   PARAMETER G(FCC_A1,SN:VA;0)            298.14 +4150-5.2*T+GHSERSN#; 3000 
  N REF7 !

 LIST_OF_REFERENCES
 NUMBER  SOURCE
   REF7      91Din 'A.T. Dinsdale, SGTE Data for Pure Elements, CALPHAD, 
           Vol.15, 
            No.4, pp.317-425, (1991)'
  !

File: tdbs/AlMg-13Tok.tdb
$
$ Database for Al-Mg from T. Tokunaga et al. 2013
$
$ T. Tokunaga, H. Kominato, S. Iikubo, H. Ohtani,
$ Mater. Trans. (JIM), 54, 647-55(2013).
$
$ Dataset created 2017.06.23 by Bengt Hallstedt.
$
$ ------------------------------------------------------------------------------
 TEMP-LIM 298.15 6000.00 !
$
$ELEMENT NAME  REF. STATE               ATOMIC MASS H298-H0    S298    !
$
 ELEMENT VA   VACUUM                      0.0          0.0      0.0    ! 
 ELEMENT AL   FCC_A1                     26.98154   4540.      28.30   ! 
 ELEMENT MG   HCP_A3                     24.305     4998.      32.671  !
$ ------------------------------------------------------------------------------
$ Phase definitions
$
 PHASE LIQUID:L % 1 1 !
 CONST LIQUID:L : AL MG : !
$
$ Fcc (cF4, Fm-3m) and MeX (cF8, Fm-3m)
$
 PHASE FCC_A1 %A 2 1 1 !
 CONST FCC_A1 : AL MG : VA : !
$
$ Bcc (cI2, Im-3m)
$
 PHASE BCC_A2 %B 2 1 3 !
 CONST BCC_A2 : AL MG : VA : !
$
$ Hcp (hP2, P6_3/mmc) and Me2X (NiAs-type, hP4, P6_3/mmc, B8_1)
$
 PHASE HCP_A3 %A 2 1 0.5 !
 CONST HCP_A3 : AL MG : VA : !
$
$ Prototype Al45Mg28 (cF1832, Fd-3m)
$
 PHASE ALMG_BETA % 2 140 89 !
 CONST ALMG_BETA : AL : MG : !
$
$ Prototype Al30Mg23 (hR53, R-3), possibly same as R-(Co,Cr,Mo)
$
 PHASE ALMG_EPS % 2 30 23 !
 CONST ALMG_EPS : AL : MG : !
$
$ Prototype alpha-Mn (cI58, I-43m), also known as ALMG_GAMMA
$
 PHASE AL12MG17_A12 % 3 5 12 12 !
 CONST AL12MG17_A12 : MG : AL MG% : AL% MG : !
$ ------------------------------------------------------------------------------
$ Defaults
$
 DEFINE-SYSTEM-DEFAULT ELEMENT 2 !
 DEFAULT-COM DEFINE_SYSTEM_ELEMENT VA !
 TYPE-DEF % SEQ * !
 TYPE-DEF A GES AMEND_PHASE_DESCRIPTION @ MAGNETIC -3 0.28 !
 TYPE-DEF B GES AMEND_PHASE_DESCRIPTION @ MAGNETIC -1 0.4 !
 FUNCTION ZERO      298.15  0;                                         6000 N !
 FUNCTION UN_ASS    298.15  0;                                         6000 N !
 FUNCTION R         298.15  +8.31451;                                  6000 N !
$ ------------------------------------------------------------------------------
$ Element data
$ ------------------------------------------------------------------------------
$ Al
$
$ BCT_A5 and DIAMOND_A4 added in unary 3.0
$
 PAR  G(FCC_A1,AL:VA),,                 +GHSERAL;                2900 N 91Din !
 PAR  G(BCC_A2,AL:VA),,                 +GHSERAL+10083-4.813*T;  2900 N 91Din !
 PAR  G(HCP_A3,AL:VA),,                 +GHSERAL+5481-1.8*T;     2900 N 91Din !
 PAR  G(CBCC_A12,AL:VA),,               +GHSERAL
             +10083.4-4.813*T;                                   2900 N 91Din !
 PAR  G(CUB_A13,AL:VA),,                +GHSERAL
             +10920.44-4.8116*T;                                 2900 N 91Din !
 PAR  G(BCT_A5,AL),,                    +GHSERAL+10083-4.813*T;  2900 N SGCOST !
 PAR  G(DIAMOND_A4,AL),,                +GHSERAL+30*T;           2900 N SGCOST !
 PAR  G(LIQUID,AL),,                    +GLIQAL;                 2900 N 91Din !
$
 FUNCTION GHSERAL   298.15  -7976.15+137.093038*T-24.3671976*T*LN(T)
       -0.001884662*T**2-8.77664E-07*T**3+74092*T**(-1);
       700.00  Y  -11276.24+223.048446*T-38.5844296*T*LN(T)
       +0.018531982*T**2 -5.764227E-06*T**3+74092*T**(-1);
       933.47  Y  -11278.378+188.684153*T-31.748192*T*LN(T)
       -1.230524E+28*T**(-9);
      2900.00  N !
 FUNCTION GLIQAL    298.15  +11005.029-11.841867*T+GHSERAL+7.9337E-20*T**7;
       933.47  Y  -795.996+177.430178*T-31.748192*T*LN(T);
      2900.00  N !
$ ------------------------------------------------------------------------------
$ Mg
$
 PAR  G(FCC_A1,MG:VA),,                 +GHSERMG+2600-0.9*T;     3000 N 91Din !
 PAR  G(BCC_A2,MG:VA),,                 +GHSERMG+3100-2.1*T;     3000 N 91Din !
 PAR  G(HCP_A3,MG:VA),,                 +GHSERMG;                3000 N 91Din !
 PAR  G(LIQUID,MG),,                    +GLIQMG;                 3000 N 91Din !
$
 PAR  G(AL12MG17_A12,MG:MG:MG),,        +29*GHSERMG
             +133469.6-87.319*T;,,                                    N 98Lia !
$
 FUNCTION GHSERMG   298.15  -8367.34+143.675547*T-26.1849782*T*LN(T)
       +4.858E-04*T**2-1.393669E-06*T**3+78950*T**(-1);
       923.00  Y  -14130.185+204.716215*T-34.3088*T*LN(T)+1.038192E+28*T**(-9);
      3000.00  N !
 FUNCTION GLIQMG    298.15  +8202.243-8.83693*T+GHSERMG-8.0176E-20*T**7;
       923.00  Y  -5439.869+195.324057*T-34.3088*T*LN(T);
      3000.00  N !
$ ------------------------------------------------------------------------------
$ Binary system
$
$ T. Tokunaga, H. Kominato, S. Iikubo, H. Ohtani,
$ Mater. Trans. (JIM), 54, 647-55(2013).
$
$ Checked against paper. Checked at 6000 K.
$
 PAR  L(LIQUID,AL,MG;0),,               -10000-2*T;,,                 N 13Tok !
 PAR  L(LIQUID,AL,MG;1),,               +1000-0.5*T;,,                N 13Tok !
 PAR  L(LIQUID,AL,MG;2),,               +2000+3*T;,,                  N 13Tok !
$
 PAR  L(FCC_A1,AL,MG:VA;0),,            +2000-4*T;,,                  N 13Tok !
 PAR  L(FCC_A1,AL,MG:VA;1),,            -1000+T;,,                    N 13Tok !
 PAR  L(FCC_A1,AL,MG:VA;2),,            +950;,,                       N 90Sau !
$
 PAR  L(HCP_A3,AL,MG:VA;0),,            -4200-2.13*T;,,               N 13Tok !
 PAR  L(HCP_A3,AL,MG:VA;1),,            -1984.36-2*T;,,               N 13Tok !
$
 PAR  G(ALMG_BETA,AL:MG),,              +140*GHSERAL+89*GHSERMG
             -645000-530*T;,,                                         N 13Tok !
 PAR  G(ALMG_EPS,AL:MG),,               +30*GHSERAL+23*GHSERMG
             -158000-126.4*T;,,                                       N 13Tok !
$
 PAR  G(AL12MG17_A12,MG:AL:AL),,        +24*GHSERAL+5*GHSERMG
             +73000-101.5*T;,,                                        N 13Tok !
 PAR  G(AL12MG17_A12,MG:AL:MG),,        +12*GHSERAL+17*GHSERMG
             +336469-178.819*T;,,                                     N 13Tok !
 PAR  G(AL12MG17_A12,MG:MG:AL),,        +12*GHSERAL+17*GHSERMG
             -130000-10*T;,,                                          N 13Tok !
 PAR  L(AL12MG17_A12,MG:AL:AL,MG;0),,   +150000-30*T;,,               N 13Tok !
 PAR  L(AL12MG17_A12,MG:MG:AL,MG;0),,   +150000-30*T;,,               N 13Tok !
$
$ Metastable
$
 PAR  L(BCC_A2,AL,MG:VA;0),,            +2000-4*T;,,                  N Same !
 PAR  L(BCC_A2,AL,MG:VA;1),,            -1000+T;,,                    N Same !
 PAR  L(BCC_A2,AL,MG:VA;2),,            +950;,,                       N Same !
$ ------------------------------------------------------------------------------
$
 ASSESSED_SYSTEM
  AL-MG(TDB -* +LIQ +ALMG_BETA +ALMG_EPS +AL12MG17_A12
  +FCC_A1 +HCP_A3 ;P3 TMM:300/1000 STP:.6/900) !
$
$
 LIST-OF-REFERENCE
 NUMBER  SOURCE
  Null   'Unknown source'
  Same   'Same or similar interaction as in the corresponding stable phase'
  SGCOST 'COST 507 database, SGTE unary database V.3.0, 1996; Al, B, Nd, Ti, Zn'
  90Sau  'N. Saunders, Calphad, 14, 61-70 (1990); Al-Mg'
  91Din  'A.T. Dinsdale, Calphad, 15, 317-425(1991).'
  98Lia  'P. Liang, H.-L. Su, P. Donnadieu, M.G. Harmelin, A. Quivy, P. Ochin,
          G. Effenberg, H.J. Seifert, H.L. Lukas, F. Aldinger,
          Z. Metallkd., 89, 536-40 (1998); Al-Mg'
  13Tok  'T. Tokunaga, H. Kominato, S. Iikubo, H. Ohtani,
          Mater. Trans. (JIM), 54, 647-55(2013); Al-Mg'
!

File: tdbs/AlSi-97Feu-LB.tdb
$
$ Database for Al-Si from H. Feufel et al. 1997 (included in LB Vol. 1)
$
$ H. Feufel, T. Goedecke, H.L. Lukas, F. Aldinger,
$ J. Alloys Compd., 247, 31-42(1997).
$
$ Dataset created 2009.08.23 by Bengt Hallstedt.
$
$ Parameters (except hcp) have also been published in J. Groebner, H.L. Lukas,
$ F. Aldinger, Calphad, 20, 247-54(1996) (Al-Si-C).
$
$ ------------------------------------------------------------------------------
 TEMP-LIM 298.15 6000.00 !
$
$ELEMENT NAME  REF. STATE               ATOMIC MASS H298-H0    S298    !
$
 ELEMENT VA   VACUUM                      0.0          0.0      0.0    ! 
 ELEMENT AL   FCC_A1                     26.98154   4540.      28.30   ! 
 ELEMENT SI   DIAMOND_A4                 28.0855    3217.      18.81   ! 
$ ------------------------------------------------------------------------------
$ Phase definitions
$
 PHASE LIQUID:L % 1 1 !
 CONST LIQUID:L : AL SI : !
$
$ Fcc (cF4, Fm-3m) and MeX (cF8, Fm-3m)
$
 PHASE FCC_A1 %A 2 1 1 !
 CONST FCC_A1 : AL SI : VA : !
$
$ Bcc (cI2, Im-3m)
$
 PHASE BCC_A2 %B 2 1 3 !
 CONST BCC_A2 : AL SI : VA : !
$
$ Hcp (hP2, P6_3/mmc) and Me2X (NiAs-type, hP4, P6_3/mmc, B8_1)
$
 PHASE HCP_A3 %A 2 1 0.5 !
 CONST HCP_A3 : AL SI : VA : !
$
$ Prototype C (cF8, Fd-3m)
$
 PHASE DIAMOND_A4 % 1 1 !
 CONST DIAMOND_A4 : AL SI% : !
$ ------------------------------------------------------------------------------
$ Defaults
$
 DEFINE-SYSTEM-DEFAULT ELEMENT 2 !
 DEFAULT-COM DEFINE_SYSTEM_ELEMENT VA !
 TYPE-DEF % SEQ * !
 TYPE-DEF A GES AMEND_PHASE_DESCRIPTION @ MAGNETIC -3 0.28 !
 TYPE-DEF B GES AMEND_PHASE_DESCRIPTION @ MAGNETIC -1 0.4 !
 FUNCTION ZERO      298.15  0;                                         6000 N !
 FUNCTION UN_ASS    298.15  0;                                         6000 N !
 FUNCTION R         298.15  +8.31451;                                  6000 N !
$ ------------------------------------------------------------------------------
$ Element data
$ ------------------------------------------------------------------------------
$ Al
$
$ BCT_A5 and DIAMOND_A4 added in unary 3.0
$
 PAR  G(FCC_A1,AL:VA),,                 +GHSERAL;                2900 N 91Din !
 PAR  G(A1_FCC,AL:VA),,                 +GHSERAL;                2900 N 91Din !
 PAR  G(BCC_A2,AL:VA),,                 +GHSERAL+10083-4.813*T;  2900 N 91Din !
 PAR  G(A2_BCC,AL:VA),,                 +GHSERAL+10083-4.813*T;  2900 N 91Din !
 PAR  G(HCP_A3,AL:VA),,                 +GHSERAL+5481-1.8*T;     2900 N 91Din !
 PAR  G(CBCC_A12,AL:VA),,               +GHSERAL
             +10083.4-4.813*T;                                   2900 N 91Din !
 PAR  G(CUB_A13,AL:VA),,                +GHSERAL
             +10920.44-4.8116*T;                                 2900 N 91Din !
 PAR  G(BCT_A5,AL),,                    +GHSERAL+10083-4.813*T;  2900 N SGCOST !
 PAR  G(DIAMOND_A4,AL),,                +GHSERAL+30*T;           2900 N SGCOST !
 PAR  G(LIQUID,AL),,                    +GLIQAL;                 2900 N 91Din !
$
 PAR  L(A2_BCC,AL,VA:VA;0),,            +GB2ALVA+LB2ALVA;,,           N 99Dup !
 PAR  G(B2_BCC,VA:AL:VA),,              +0.5*GB2ALVA-0.5*LB2ALVA;,,   N 99Dup !
 PAR  G(B2_BCC,AL:VA:VA),,              +0.5*GB2ALVA-0.5*LB2ALVA;,,   N 99Dup !
 PAR  G(AL3NI2_D513,AL:AL:VA),,         +5*GBCCAL+30000-3*T;,,        N 97Ans !
$
 FUNCTION GHSERAL   298.15  -7976.15+137.093038*T-24.3671976*T*LN(T)
       -0.001884662*T**2-8.77664E-07*T**3+74092*T**(-1);
       700.00  Y  -11276.24+223.048446*T-38.5844296*T*LN(T)
       +0.018531982*T**2 -5.764227E-06*T**3+74092*T**(-1);
       933.47  Y  -11278.378+188.684153*T-31.748192*T*LN(T)
       -1.230524E+28*T**(-9);
      2900.00  N !
 FUNCTION GLIQAL    298.15  +11005.029-11.841867*T+GHSERAL+7.9337E-20*T**7;
       933.47  Y  -795.996+177.430178*T-31.748192*T*LN(T);
      2900.00  N !
 FUNCTION GBCCAL    298.15  +GHSERAL+10083-4.813*T;                    2900 N !
$ ------------------------------------------------------------------------------
$ Si
$
 PAR  G(DIAMOND_A4,SI),,                +GHSERSI;                3600 N 91Din !
 PAR  G(FCC_A1,SI:VA),,                 +GHSERSI+51000-21.8*T;   3600 N 91Din !
 PAR  G(A1_FCC,SI:VA),,                 +GHSERSI+51000-21.8*T;   3600 N 91Din !
 PAR  G(BCC_A2,SI:VA),,                 +GHSERSI+47000-22.5*T;   3600 N 91Din !
 PAR  G(A2_BCC,SI:VA),,                 +GHSERSI+47000-22.5*T;   3600 N 91Din !
 PAR  G(HCP_A3,SI:VA),,                 +GHSERSI+49200-20.8*T;   3600 N 91Din !
 PAR  G(CBCC_A12,SI:VA),,               +GHSERSI+50208-20.377*T; 3600 N 91Din !
 PAR  G(CUB_A13,SI:VA),,                +GHSERSI+47279-20.377*T; 3600 N 91Din !
 PAR  G(LIQUID,SI),,                    +GLIQSI;                 3600 N 91Din !
$
$ BCC/B2 parameters below from Wei Xiong's tdb file 2007 (not in paper)
 PAR  L(A2_BCC,SI,VA:VA;0),,            +60000;,,                     N 08Xio !
$PAR  L(A2_BCC,SI,VA:VA;0),,            +LB2VA;,,                     N 01Sun !
 PAR  G(B2_BCC,VA:SI:VA),,              +ZERO;,,                      N 08Xio !
 PAR  G(B2_BCC,SI:VA:VA),,              +ZERO;,,                      N 08Xio !
$
$PAR  G(CR3SI_A15,SI:SI),,              +4*GHSERSI+24543.3+4*T;,,     N 91Ans !
 PAR  G(CR3SI_A15,SI:SI),,              +4*GHSERSI+208000-80*T;,,     N 94Cou !
 PAR  G(CRSI2_C40,SI:SI),,              +3*GHSERSI
             +82389.75-24.68504*T;,,                                  N 00Du1 !
$
 FUNCTION GHSERSI   298.15  -8162.609+137.236859*T-22.8317533*T*LN(T)
       -0.001912904*T**2-3.552E-09*T**3+176667*T**(-1);
      1687.00  Y  -9457.642+167.281367*T-27.196*T*LN(T)-4.20369E+30*T**(-9);
      3600.00  N !
 FUNCTION GLIQSI    298.15  +50696.36-30.099439*T+GHSERSI+2.09307E-21*T**7;
      1687.00  Y  +40370.523+137.722298*T-27.196*T*LN(T);
      3600.00  N !
 FUNCTION GBCCSI    298.15  +GHSERSI+47000-22.5*T;               3600 N 91Din !
$ ------------------------------------------------------------------------------
$ Binary system
$
$ From H. Feufel et al. 1997 (included in LB Vol. 1 and COST II)
$
$ H. Feufel, T. Goedecke, H.L. Lukas, F. Aldinger,
$ J. Alloys Compd., 247, 31-42(1997).
$
$ Parameters (except hcp) have also been published in J. Groebner, H.L. Lukas,
$ F. Aldinger, Calphad, 20, 247-54(1996) (Al-Si-C).
$
$ Checked against LB and paper. Checked at 6000 K.
$
 PAR  L(LIQUID,AL,SI;0),,               -11340.1-1.23394*T;,,         N 97Feu !
 PAR  L(LIQUID,AL,SI;1),,               -3530.93+1.35993*T;,,         N 97Feu !
 PAR  L(LIQUID,AL,SI;2),,               +2265.39;,,                   N 97Feu !
$
 PAR  L(FCC_A1,AL,SI:VA;0),,            -3143.78+0.39297*T;,,         N 97Feu !
 PAR  L(A1_FCC,AL,SI:VA;0),,            -3143.78+0.39297*T;,,         N 97Feu !
$
 PAR  G(L12_FCC,AL:SI:VA),,             +3*UFALSI;,,                  N 08Xio !
 PAR  G(L12_FCC,SI:AL:VA),,             +3*UFALSI;,,                  N 08Xio !
 PAR  L(L12_FCC,AL,SI:AL:VA;0),,        +6*UFALSI;,,                  N 08Xio !
 PAR  L(L12_FCC,AL,SI:SI:VA;0),,        +6*UFALSI;,,                  N 08Xio !
 PAR  L(L12_FCC,AL:AL,SI:VA;0),,        +ZERO;,,                      N 08Xio !
 PAR  L(L12_FCC,SI:AL,SI:VA;0),,        +ZERO;,,                      N 08Xio !
$
 PAR  L(DIAMOND_A4,AL,SI;0),,           +113246.16-47.55509*T;,,      N 96Gro !
$
$ Metastable
$
 PAR  G(B2_BCC,AL:SI:VA),,              -2424.38;,,                   N 08Xio !
 PAR  G(B2_BCC,SI:AL:VA),,              -2424.38;,,                   N 08Xio !
$
 PAR  L(HCP_A3,AL,SI:VA;0),,            -3143.78+0.39297*T;,,         N 97Feu !
$
 PAR  G(AL3NI2_D513,SI:AL:VA),,         +3*GHSERSI+2*GHSERAL
             +722223.77;,,                                            N 08Xio !
$
 FUNCTION UFALSI    298.15  +ZERO;                                     6000 N !
 FUNCTION GFALSI3   298.15  +3*UFALSI;                                 6000 N !
 FUNCTION GFAL3SI   298.15  +3*UFALSI;                                 6000 N !
 FUNCTION GFAL2SI2  298.15  +4*UFALSI;                                 6000 N !
$ ------------------------------------------------------------------------------
$
 ASSESSED_SYSTEM
  AL-SI(TDB -* +LIQ +FCC_A1 +DIAMOND_A4 ;P3 STP:.1/1000/1) !
$
$
 LIST-OF-REFERENCE
 NUMBER  SOURCE
  Null   'Unknown source'
  Same   'Same or similar interaction as in the corresponding stable phase'
  REFLAV 'Laves phase convention: G(LAVES,X:X)=+3*GHSERXX+15000'
  COST   'COST 507 database, 1998'
  SGCOST 'COST 507 database, SGTE unary database V.3.0, 1996; Al, B, Nd, Ti, Zn'
  91Din  'A.T. Dinsdale, Calphad, 15, 317-425(1991).'
  96Gro  'J. Groebner, H.L. Lukas, F. Aldinger,
          Calphad, 20, 247-54(1996); Al-Si-C'
  97Feu  'H. Feufel, T. Goedecke, H.L. Lukas, F. Aldinger,
          J. Alloys Compd., 247, 31-42(1997); Al-Si'
  99Dup  'N. Dupin, I. Ansara, Z. Metallkd., 90, 76-85(1999); Al-Ni'
  00Du1  'Y. Du, J.C. Schuster, J. Phase Equilib., 21, 281-86(2000); Cr-Si'
  08Xio  'W. Xiong, Y. Du, J. Wang, W.-W. Zhang, X.-G. Lu,
          Int. J. Mater. Res., 99, 598-612(2008); Al-Ni-Si'
!

File: tdbs/AlZn-93Mey-LB.tdb
$
$ Database for Al-Zn from S. an Mey 1993 (included in LB Vol. 1)
$
$ S. an Mey, Z. Metallkd., 84, 451-55(1993).
$
$ Dataset created 2013.05.31 by Bengt Hallstedt.
$
$ ------------------------------------------------------------------------------
 TEMP-LIM 298.15 6000.00 !
$
$ELEMENT NAME  REF. STATE               ATOMIC MASS H298-H0    S298    !
$
 ELEMENT VA   VACUUM                      0.0          0.0      0.0    ! 
 ELEMENT AL   FCC_A1                     26.98154   4540.      28.30   ! 
 ELEMENT ZN   HCP_A3                     65.38      5657.0     41.63   ! 
$ ------------------------------------------------------------------------------
$ Phase definitions
$
 PHASE LIQUID:L % 1 1 !
 CONST LIQUID:L : AL ZN : !
$
$ Fcc (cF4, Fm-3m) and MeX (cF8, Fm-3m)
$
 PHASE FCC_A1 %A 2 1 1 !
 CONST FCC_A1 : AL ZN : VA : !
$
$ Bcc (cI2, Im-3m)
$
 PHASE BCC_A2 %B 2 1 3 !
 CONST BCC_A2 : AL ZN : VA : !
$
$ Hcp (hP2, P6_3/mmc) and Me2X (NiAs-type, hP4, P6_3/mmc, B8_1)
$
 PHASE HCP_A3 %A 2 1 0.5 !
 CONST HCP_A3 : AL ZN : VA : !
$ ------------------------------------------------------------------------------
$ Defaults
$
 DEFINE-SYSTEM-DEFAULT ELEMENT 2 !
 DEFAULT-COM DEFINE_SYSTEM_ELEMENT VA !
 TYPE-DEF % SEQ * !
 TYPE-DEF A GES AMEND_PHASE_DESCRIPTION @ MAGNETIC -3 0.28 !
 TYPE-DEF B GES AMEND_PHASE_DESCRIPTION @ MAGNETIC -1 0.4 !
 FUNCTION ZERO      298.15  0;                                         6000 N !
 FUNCTION UN_ASS    298.15  0;                                         6000 N !
 FUNCTION R         298.15  +8.31451;                                  6000 N !
$ ------------------------------------------------------------------------------
$ Element data
$ ------------------------------------------------------------------------------
$ Al
$
$ BCT_A5 and DIAMOND_A4 added in unary 3.0
$
 PAR  G(FCC_A1,AL:VA),,                 +GHSERAL;                2900 N 91Din !
 PAR  G(BCC_A2,AL:VA),,                 +GHSERAL+10083-4.813*T;  2900 N 91Din !
 PAR  G(HCP_A3,AL:VA),,                 +GHSERAL+5481-1.8*T;     2900 N 91Din !
 PAR  G(CBCC_A12,AL:VA),,               +GHSERAL
             +10083.4-4.813*T;                                   2900 N 91Din !
 PAR  G(CUB_A13,AL:VA),,                +GHSERAL
             +10920.44-4.8116*T;                                 2900 N 91Din !
 PAR  G(BCT_A5,AL),,                    +GHSERAL+10083-4.813*T;  2900 N SGCOST !
 PAR  G(DIAMOND_A4,AL),,                +GHSERAL+30*T;           2900 N SGCOST !
 PAR  G(LIQUID,AL),,                    +GLIQAL;                 2900 N 91Din !
$
 FUNCTION GHSERAL   298.15  -7976.15+137.093038*T-24.3671976*T*LN(T)
       -0.001884662*T**2-8.77664E-07*T**3+74092*T**(-1);
       700.00  Y  -11276.24+223.048446*T-38.5844296*T*LN(T)
       +0.018531982*T**2 -5.764227E-06*T**3+74092*T**(-1);
       933.47  Y  -11278.378+188.684153*T-31.748192*T*LN(T)
       -1.230524E+28*T**(-9);
      2900.00  N !
 FUNCTION GLIQAL    298.15  +11005.029-11.841867*T+GHSERAL+7.9337E-20*T**7;
       933.47  Y  -795.996+177.430178*T-31.748192*T*LN(T);
      2900.00  N !
 FUNCTION GBCCAL    298.15  +GHSERAL+10083-4.813*T;                    2900 N !
$ ------------------------------------------------------------------------------
$ Zn
$
$ BCT_A5 and DIAMOND_A4 added in unary 3.0
$ HCP_A3 revised in unary 4.1 (due to introduction of HCP_ZN)
$ RHOMBOHEDRAL_A7 and TETRAGONAL_A6 added in unary 4.1
$ TETRAGONAL_A6 revised in unary 4.4
$ CBCC_A12 and CUB_A13 added in unary 4.4
$ HCP_A3 and LIQUID modified in unary 5.0 (melting T and coefficients adjusted)
$ RHOMBO_A10 added in unary 5.0
$
$ Pure Zn restored as HCP_A3
$
 PAR  G(HCP_A3,ZN:VA),,                 +GHSERZN;                1700 N 91Din !
$PAR  G(HCP_A3,ZN:VA),,                 +GHSERZN
$            +2969.82-1.56968*T;                                 1700 N 93Kow !
 PAR  G(FCC_A1,ZN:VA),,                 +GHSERZN
             +2969.82-1.56968*T;                                 1700 N 91Din !
 PAR  G(BCC_A2,ZN:VA),,                 +GHSERZN
             +2886.96-2.5104*T;                                  1700 N 91Din !
 PAR  G(DIAMOND_A4,ZN),,                +GHSERZN+30*T;           1700 N SGCOST !
 PAR  G(BCT_A5,ZN),,                    +GHSERZN
             +2886.96-2.5104*T;                                  1700 N SGCOST !
 PAR  G(TETRAGONAL_A6,ZN),,             +GHSERZN+4184;           1700 N 96Lee !
$PAR  G(TETRAGONAL_A6,ZN),,             +GHSERZN
$            +2886.96-2.5104*T;                                  1700 N 99SGUN !
 PAR  G(RHOMBOHEDRAL_A7,ZN),,           +GHSERZN+2300+11.5*T;    1700 N 99SGUN !
 PAR  G(RHOMBO_A10,ZN),,                +GLIQZN-2000+10*T;       1700 N 98Han !
 PAR  G(CBCC_A12,ZN:VA),,               +GHSERZN+2000;           1700 N 01Mie !
 PAR  G(CUB_A13,ZN:VA),,                +GHSERZN+2000;           1700 N 01Mie !
 PAR  G(LIQUID,ZN),,                    +GLIQZN;                 1700 N 91Din !
$
 FUNCTION GHSERZN   298.15  -7285.787+118.470069*T-23.701314*T*LN(T)
       -0.001712034*T**2-1.264963E-06*T**3;
       692.677 Y  -11070.546+172.345644*T-31.38*T*LN(T)+4.7047E+26*T**(-9);
      1700.00  N !
 FUNCTION GLIQZN    298.15  +7157.222-10.29305*T+GHSERZN-3.58949E-19*T**7;
       692.677 Y  -3620.385+161.60854*T-31.38*T*LN(T);
      1700.00  N !
 FUNCTION GBCCZN    298.15  +GHSERZN+2886.96-2.5104*T;                 6000 N !
$ ------------------------------------------------------------------------------
$ Binary system
$ ------------------------------------------------------------------------------
$
$ From S. an Mey 1993 (included in LB Vol. 1)
$
$ S. an Mey, Z. Metallkd., 84, 451-55(1993).
$
$ Checked against LB and paper. Checked at 6000 K.
$
 PAR  L(LIQUID,AL,ZN;0),,               +10465.55-3.39259*T;,,        N 93Mey !
$
 PAR  L(FCC_A1,AL,ZN:VA;0),,            +7297.48+0.47512*T;,,         N 93Mey !
 PAR  L(FCC_A1,AL,ZN:VA;1),,            +6612.88-4.5911*T;,,          N 93Mey !
 PAR  L(FCC_A1,AL,ZN:VA;2),,            -3097.19+3.30635*T;,,         N 93Mey !
$
 PAR  L(HCP_A3,AL,ZN:VA;0),,            +18820.95-8.95255*T;,,        N 93Mey !
 PAR  L(HCP_A3,AL,ZN:VA;3),,            -702.79;,,                    N 93Mey !
$
$ Metastable
$
 PAR  L(BCC_A2,AL,ZN:VA;0),,            +7297.48+0.47512*T;,,         N Same !
 PAR  L(BCC_A2,AL,ZN:VA;1),,            +6612.88-4.5911*T;,,          N Same !
 PAR  L(BCC_A2,AL,ZN:VA;2),,            -3097.19+3.30635*T;,,         N Same !
$ ------------------------------------------------------------------------------
$
 ASSESSED_SYSTEM
  AL-ZN(TDB -* +LIQ +FCC_A1 +HCP_A3 
  ;G5 MAJ:FCC/AL:VA C_S:FCC/ZN:VA ;P3 TMM:300/1000 STP:.3/560) !
$
$
 LIST-OF-REFERENCE
 NUMBER  SOURCE
  Null   'Unknown source'
  Same   'Same or similar interaction as in the corresponding stable phase'
  REFLAV 'Laves phase convention: G(LAVES,X:X)=+3*GHSERXX+15000'
  COST   'COST 507 database, 1998'
  SGCOST 'COST 507 database, SGTE unary database V.3.0, 1996; Al, B, Nd, Ti, Zn'
  91Din  'A.T. Dinsdale, Calphad, 15, 317-425(1991).'
  93Kow  'M. Kowalski, P.J. Spencer, J. Phase Equilib., 14, 432-38 (1993),
          SGTE unary database V.4.1, 1999; Zn'
  93Mey  'S. an Mey, Z. Metallkd., 84, 451-55(1993); Al-Zn'
  96Lee  'B.-J. Lee, Calphad, 20, 471-80(1996)
          SGTE unary database V.4.4, 2001; Zn'
  98Han  'S.C. Hansen, Calphad, 22, 359-73(1998),
          SGTE unary database V.5.0, 2009; Zn'
  99SGUN 'SGTE unary database V.4.1, 1999.'
  01Mie  'J. Miettinen, Calphad, 25, 43-58(2001),
          SGTE unary database V.4.4, 2001; Sn, Zn'
!

File: tdbs/CoCr-01Oik.tdb
$
$ Database for Co-Cr from K. Oikawa et al. 2001.
$
$ K. Oikawa, G.W. Qin, T. Ikeshoji, O. Kitakami, Y. Shimada, K. Ishida,
$ K. Fukamichi, J. Magn. Magn. Mater., 236, 220-33(2001).
$
$ Dataset created 2020.01.26 by Bengt Hallstedt.
$
$ ------------------------------------------------------------------------------
 TEMP-LIM 298.15 6000.00 !
$
$ELEMENT NAME  REF. STATE               ATOMIC MASS H298-H0    S298    !
$
 ELEMENT VA   VACUUM                      0.0          0.0      0.0    ! 
 ELEMENT CO   HCP_A3                     58.9332    4765.567   30.0400 ! 
 ELEMENT CR   BCC_A2                     51.996     4050.0     23.5429 ! 
$ ------------------------------------------------------------------------------
$ Phase definitions
$
 PHASE LIQUID:L % 1 1 !
 CONST LIQUID:L : CO CR : !
$
$ Fcc (cF4, Fm-3m) and MeX (cF8, Fm-3m)
$
 PHASE FCC_A1 %A 2 1 1 !
 CONST FCC_A1 : CO% CR : VA : !
$
$ Bcc (cI2, Im-3m)
$
 PHASE BCC_A2 %B 2 1 3 !
 CONST BCC_A2 : CO CR% : VA : !
$
$ Hcp (hP2, P6_3/mmc) and Me2X (NiAs-type, hP4, P6_3/mmc, B8_1)
$
 PHASE HCP_A3 %A 2 1 0.5 !
 CONST HCP_A3 : CO% CR : VA : !
$
$ Prototype CrFe (tP30, P4_2/mnm)
$ Sigma in TCFE 2000 and SSOL V4
$
 PHASE SIGMA_OLD % 3 8 4 18 !
 CONST SIGMA_OLD : CO : CR : CO CR : !
$ ------------------------------------------------------------------------------
$ Defaults
$
 DEFINE-SYSTEM-DEFAULT ELEMENT 2 !
 DEFAULT-COM DEFINE_SYSTEM_ELEMENT VA !
 TYPE-DEF % SEQ * !
 TYPE-DEF A GES AMEND_PHASE_DESCRIPTION @ MAGNETIC -3 0.28 !
 TYPE-DEF B GES AMEND_PHASE_DESCRIPTION @ MAGNETIC -1 0.4 !
 FUNCTION ZERO      298.15  0;                                         6000 N !
 FUNCTION UN_ASS    298.15  0;                                         6000 N !
 FUNCTION R         298.15  +8.31451;                                  6000 N !
$ ------------------------------------------------------------------------------
$ Element data
$ ------------------------------------------------------------------------------
$ Co
$
 PAR  G(HCP_A3,CO:VA),,                 +GHSERCO;,,                   N 91Din !
 PAR  TC(HCP_A3,CO:VA),,                 1396.00;,,                   N 91Din !
 PAR  BM(HCP_A3,CO:VA),,                    1.35;,,                   N 91Din !
 PAR  G(FCC_A1,CO:VA),,                 +GHSERCO
             +427.591-0.615248*T;,,                                   N 91Din !
 PAR  TC(FCC_A1,CO:VA),,                 1396.00;,,                   N 91Din !
 PAR  BM(FCC_A1,CO:VA),,                    1.35;,,                   N 91Din !
 PAR  G(BCC_A2,CO:VA),,                 +GHSERCO+2938-0.7138*T;,,     N 91Din !
 PAR  TC(BCC_A2,CO:VA),,                 1450.00;,,                   N 91Din !
 PAR  BM(BCC_A2,CO:VA),,                    1.35;,,                   N 91Din !
$PAR  G(CBCC_A12,CO:VA),,               +GHSERCO+4155;,,              N 91Din !
$PAR  G(CUB_A13,CO:VA),,                +GHSERCO+3155;,,              N 91Din !
 PAR  G(LIQUID,CO),,                    +GLIQCO;,,                    N 91Din !
$
 FUNCTION GHSERCO   298.15  +310.241+133.36601*T-25.0861*T*LN(T)
       -0.002654739*T**2-1.7348E-07*T**3+72527*T**(-1);
      1768.00  Y  -17197.666+253.28374*T-40.5*T*LN(T)+9.3488E+30*T**(-9);
      6000.00  N !
 FUNCTION GLIQCO    298.15  +15085.037-8.931932*T+GHSERCO-2.19801E-21*T**7;
      1768.00  Y  -846.61+243.599944*T-40.5*T*LN(T);
      6000.00  N !
 FUNCTION GFCCCO    298.15  +GHSERCO+427.59-0.615248*T;                6000 N !
 FUNCTION GBCCCO    298.15  +GHSERCO+2938-0.7138*T;                    6000 N !
$ ------------------------------------------------------------------------------
$ Cr
$
 PAR  G(BCC_A2,CR:VA),,                 +GHSERCR;,,                   N 91Din !
 PAR  TC(BCC_A2,CR:VA),,                 -311.50;,,                   N 91Din !
 PAR  BM(BCC_A2,CR:VA),,                   -0.008;,,                  N 91Din !
 PAR  G(FCC_A1,CR:VA),,                 +GHSERCR+7284+0.163*T;,,      N 91Din !
 PAR  TC(FCC_A1,CR:VA),,                -1109.00;,,                   N 91Din !
 PAR  BM(FCC_A1,CR:VA),,                   -2.46;,,                   N 91Din !
 PAR  G(HCP_A3,CR:VA),,                 +GHSERCR+4438;,,              N 91Din !
 PAR  TC(HCP_A3,CR:VA),,                -1109.00;,,                   N 91Din !
 PAR  BM(HCP_A3,CR:VA),,                   -2.46;,,                   N 91Din !
$PAR  G(CBCC_A12,CR:VA),,               +GHSERCR+11087+2.7196*T;,,    N 91Din !
$PAR  G(CUB_A13,CR:VA),,                +GHSERCR+15899+0.6276*T;,,    N 91Din !
 PAR  G(LIQUID,CR),,                    +GLIQCR;,,                    N 91Din !
$
 FUNCTION GHSERCR   298.15  -8856.94+157.48*T-26.908*T*LN(T)
       +0.00189435*T**2-1.47721E-06*T**3+139250*T**(-1);
      2180.00  Y  -34869.344+344.18*T-50*T*LN(T)-2.88526E+32*T**(-9);
      6000.00  N !
 FUNCTION GLIQCR    298.15  +24339.955-11.420225*T+GHSERCR+2.37615E-21*T**7;
      2180.00  Y  -16459.984+335.616316*T-50*T*LN(T);
      6000.00  N !
 FUNCTION GFCCCR    298.15  +GHSERCR+7284+0.163*T;                     6000 N !
$  functions for quick acess for parameters
 FUNCTION SIGMA_OLD_COCRCO_0 298.15 -103863;                           6000 N !
 FUNCTION SIGMA_OLD_COCRCO_1 298.15 +47.47;                            6000 N !
 FUNCTION SIGMA_OLD_COCRCR_0 298.15 -248108.8;                         6000 N !
 FUNCTION SIGMA_OLD_COCRCR_1 298.15 +79.12;                            6000 N !
$ ------------------------------------------------------------------------------
$ Binary system
$
$ K. Oikawa, G.W. Qin, T. Ikeshoji, O. Kitakami, Y. Shimada, K. Ishida,
$ K. Fukamichi, J. Magn. Magn. Mater., 236, 220-33(2001).
$
$ Checked against paper. Checked at 6000 K.
$
 PAR  L(LIQUID,CO,CR;0),,               -11900+2.4*T;,,               N 98Hav !
 PAR  L(LIQUID,CO,CR;1),,               -6500+0.1*T;,,                N 98Hav !
$
 PAR  L(FCC_A1,CO,CR:VA;0),,            -23080+8.34*T;,,              N 98Hav !
 PAR  L(FCC_A1,CO,CR:VA;1),,            +12370-12.08*T;,,             N 98Hav !
 PAR  TC(FCC_A1,CO,CR:VA;0),,           -8082;,,                      N 01Oik !
 PAR  TC(FCC_A1,CO,CR:VA;1),,           +6684;,,                      N 01Oik !
$
 PAR  L(BCC_A2,CO,CR:VA;0),,            +4820-3.225*T;,,              N 98Hav !
 PAR  L(BCC_A2,CO,CR:VA;1),,            +14250-15.865*T;,,            N 98Hav !
$
 PAR  L(HCP_A3,CO,CR:VA;0),,            -25149+13*T;,,                N 98Hav !
 PAR  L(HCP_A3,CO,CR:VA;1),,            +1719-3*T;,,                  N 98Hav !
 PAR  TC(HCP_A3,CO,CR:VA;0),,           -7860.91;,,                   N 01Oik !
 PAR  TC(HCP_A3,CO,CR:VA;1),,           +7834;,,                      N 01Oik !
$
 PAR  G(SIGMA_OLD,CO:CR:CO),,           +8*GFCCCO+4*GHSERCR+18*GBCCCO
     +SIGMA_OLD_COCRCO_0+SIGMA_OLD_COCRCO_1*T;,,                      N 01Oik !
 PAR  G(SIGMA_OLD,CO:CR:CR),,           +8*GFCCCO+22*GHSERCR
             +SIGMA_OLD_COCRCR_0+SIGMA_OLD_COCRCR_1*T;,,               N 01Oik !
$ ------------------------------------------------------------------------------
$
 ASSESSED_SYSTEM
  CO-CR(TDB -* +LIQ +HCP_A3 +BCC_A2 +FCC_A1 +SIGMA_OLD
  ;G5 C_S:FCC/CO:VA ;P3 TMM:300/3000 STP:.1/1100) !
$
$
 LIST-OF-REFERENCE
 NUMBER  SOURCE
  Null   'Unknown source'
  Same   'Same or similar interaction as in the corresponding stable phase'
  REFLAV 'Laves phase convention: G(LAVES,X:X)=+3*GHSERXX+15000'
  91Din  'A.T. Dinsdale, Calphad, 15, 317-425(1991).'
  98Hav  'J. Havrankova, J. Vrestal, J. Tomiska,
          Ber. Bunsenges. Phys. Chem., 102, 1225-30(1998); Co-Cr'
  01Oik  'K. Oikawa, G.W. Qin, T. Ikeshoji, O. Kitakami, Y. Shimada, K. Ishida,
          K. Fukamichi, J. Magn. Magn. Mater., 236, 220-33(2001); Co-Cr'
!
