Repository: elizaveta-mgebrishvili/BF-MCMC

# BF-MCMC

## Используемые сокращения

ТДБ - темродинамическая база данных\
ТДМ - термодинамическая модель

## Краткое описание проекта

В данном репозитории представлена методика, позволяющая производить сравнение термодинамических моделей на основании их статистической значимости.
В частности, представлен пример реализации сравнения для двух моделей описания равновесных свойств SIGMA фазы системы Co-Cr.

## Описание представленных файлов

В репозитории представлено несколько типов файлов:
1. Файлы, которые позволяют произвести семплирование апостериорных распределений параметров моделей, и их предсказания:

File: tdbs/CoCr-01Oik_with_new_functions.tdb
$
$ Database for Co-Cr from K. Oikawa et al. 2001.
$
$ K. Oikawa, G.W. Qin, T. Ikeshoji, O. Kitakami, Y. Shimada, K. Ishida,
$ K. Fukamichi, J. Magn. Magn. Mater., 236, 220-33(2001).
$
$ Dataset created 2020.01.26 by Bengt Hallstedt.
$
$ ------------------------------------------------------------------------------
 TEMP-LIM 298.15 6000.00 !
$
$ELEMENT NAME  REF. STATE               ATOMIC MASS H298-H0    S298    !
$
 ELEMENT VA   VACUUM                      0.0          0.0      0.0    ! 
 ELEMENT CO   HCP_A3                     58.9332    4765.567   30.0400 ! 
 ELEMENT CR   BCC_A2                     51.996     4050.0     23.5429 ! 
$ ------------------------------------------------------------------------------
$ Phase definitions
$
 PHASE LIQUID:L % 1 1 !
 CONST LIQUID:L : CO CR : !
$
$ Fcc (cF4, Fm-3m) and MeX (cF8, Fm-3m)
$
 PHASE FCC_A1 %A 2 1 1 !
 CONST FCC_A1 : CO% CR : VA : !
$
$ Bcc (cI2, Im-3m)
$
 PHASE BCC_A2 %B 2 1 3 !
 CONST BCC_A2 : CO CR% : VA : !
$
$ Hcp (hP2, P6_3/mmc) and Me2X (NiAs-type, hP4, P6_3/mmc, B8_1)
$
 PHASE HCP_A3 %A 2 1 0.5 !
 CONST HCP_A3 : CO% CR : VA : !
$
$ Prototype CrFe (tP30, P4_2/mnm)
$ Sigma in TCFE 2000 and SSOL V4
$
 PHASE SIGMA_OLD % 3 8 4 18 !
 CONST SIGMA_OLD : CO : CR : CO CR : !
$ ------------------------------------------------------------------------------
$ Defaults
$
 DEFINE-SYSTEM-DEFAULT ELEMENT 2 !
 DEFAULT-COM DEFINE_SYSTEM_ELEMENT VA !
 TYPE-DEF % SEQ * !
 TYPE-DEF A GES AMEND_PHASE_DESCRIPTION @ MAGNETIC -3 0.28 !
 TYPE-DEF B GES AMEND_PHASE_DESCRIPTION @ MAGNETIC -1 0.4 !
 FUNCTION ZERO      298.15  0;                                         6000 N !
 FUNCTION UN_ASS    298.15  0;                                         6000 N !
 FUNCTION R         298.15  +8.31451;                                  6000 N !
$ ------------------------------------------------------------------------------
$ Element data
$ ------------------------------------------------------------------------------
$ Co
$
 PAR  G(HCP_A3,CO:VA),,                 +GHSERCO;,,                   N 91Din !
 PAR  TC(HCP_A3,CO:VA),,                 1396.00;,,                   N 91Din !
 PAR  BM(HCP_A3,CO:VA),,                    1.35;,,                   N 91Din !
 PAR  G(FCC_A1,CO:VA),,                 +GHSERCO
             +427.591-0.615248*T;,,                                   N 91Din !
 PAR  TC(FCC_A1,CO:VA),,                 1396.00;,,                   N 91Din !
 PAR  BM(FCC_A1,CO:VA),,                    1.35;,,                   N 91Din !
 PAR  G(BCC_A2,CO:VA),,                 +GHSERCO+2938-0.7138*T;,,     N 91Din !
 PAR  TC(BCC_A2,CO:VA),,                 1450.00;,,                   N 91Din !
 PAR  BM(BCC_A2,CO:VA),,                    1.35;,,                   N 91Din !
$PAR  G(CBCC_A12,CO:VA),,               +GHSERCO+4155;,,              N 91Din !
$PAR  G(CUB_A13,CO:VA),,                +GHSERCO+3155;,,              N 91Din !
 PAR  G(LIQUID,CO),,                    +GLIQCO;,,                    N 91Din !
$
 FUNCTION GHSERCO   298.15  +310.241+133.36601*T-25.0861*T*LN(T)
       -0.002654739*T**2-1.7348E-07*T**3+72527*T**(-1);
      1768.00  Y  -17197.666+253.28374*T-40.5*T*LN(T)+9.3488E+30*T**(-9);
      6000.00  N !
 FUNCTION GLIQCO    298.15  +15085.037-8.931932*T+GHSERCO-2.19801E-21*T**7;
      1768.00  Y  -846.61+243.599944*T-40.5*T*LN(T);
      6000.00  N !
 FUNCTION GFCCCO    298.15  +GHSERCO+427.59-0.615248*T;                6000 N !
 FUNCTION GBCCCO    298.15  +GHSERCO+2938-0.7138*T;                    6000 N !
$ ------------------------------------------------------------------------------
$ Cr
$
 PAR  G(BCC_A2,CR:VA),,                 +GHSERCR;,,                   N 91Din !
 PAR  TC(BCC_A2,CR:VA),,                 -311.50;,,                   N 91Din !
 PAR  BM(BCC_A2,CR:VA),,                   -0.008;,,                  N 91Din !
 PAR  G(FCC_A1,CR:VA),,                 +GHSERCR+7284+0.163*T;,,      N 91Din !
 PAR  TC(FCC_A1,CR:VA),,                -1109.00;,,                   N 91Din !
 PAR  BM(FCC_A1,CR:VA),,                   -2.46;,,                   N 91Din !
 PAR  G(HCP_A3,CR:VA),,                 +GHSERCR+4438;,,              N 91Din !
 PAR  TC(HCP_A3,CR:VA),,                -1109.00;,,                   N 91Din !
 PAR  BM(HCP_A3,CR:VA),,                   -2.46;,,                   N 91Din !
$PAR  G(CBCC_A12,CR:VA),,               +GHSERCR+11087+2.7196*T;,,    N 91Din !
$PAR  G(CUB_A13,CR:VA),,                +GHSERCR+15899+0.6276*T;,,    N 91Din !
 PAR  G(LIQUID,CR),,                    +GLIQCR;,,                    N 91Din !
$
 FUNCTION GHSERCR   298.15  -8856.94+157.48*T-26.908*T*LN(T)
       +0.00189435*T**2-1.47721E-06*T**3+139250*T**(-1);
      2180.00  Y  -34869.344+344.18*T-50*T*LN(T)-2.88526E+32*T**(-9);
      6000.00  N !
 FUNCTION GLIQCR    298.15  +24339.955-11.420225*T+GHSERCR+2.37615E-21*T**7;
      2180.00  Y  -16459.984+335.616316*T-50*T*LN(T);
      6000.00  N !
 FUNCTION GFCCCR    298.15  +GHSERCR+7284+0.163*T;                     6000 N !
$  functions for quick acess for parameters
 FUNCTION SIGMA_OLD_COCRCO_0 298.15 -103863;                           6000 N !
 FUNCTION SIGMA_OLD_COCRCO_1 298.15 +47.47;                            6000 N !
 FUNCTION SIGMA_OLD_COCRCR_0 298.15 -248108.8;                         6000 N !
 FUNCTION SIGMA_OLD_COCRCR_1 298.15 +79.12;                            6000 N !
$ ------------------------------------------------------------------------------
$ Binary system
$
$ K. Oikawa, G.W. Qin, T. Ikeshoji, O. Kitakami, Y. Shimada, K. Ishida,
$ K. Fukamichi, J. Magn. Magn. Mater., 236, 220-33(2001).
$
$ Checked against paper. Checked at 6000 K.
$
 PAR  L(LIQUID,CO,CR;0),,               -11900+2.4*T;,,               N 98Hav !
 PAR  L(LIQUID,CO,CR;1),,               -6500+0.1*T;,,                N 98Hav !
$
 PAR  L(FCC_A1,CO,CR:VA;0),,            -23080+8.34*T;,,              N 98Hav !
 PAR  L(FCC_A1,CO,CR:VA;1),,            +12370-12.08*T;,,             N 98Hav !
 PAR  TC(FCC_A1,CO,CR:VA;0),,           -8082;,,                      N 01Oik !
 PAR  TC(FCC_A1,CO,CR:VA;1),,           +6684;,,                      N 01Oik !
$
 PAR  L(BCC_A2,CO,CR:VA;0),,            +4820-3.225*T;,,              N 98Hav !
 PAR  L(BCC_A2,CO,CR:VA;1),,            +14250-15.865*T;,,            N 98Hav !
$
 PAR  L(HCP_A3,CO,CR:VA;0),,            -25149+13*T;,,                N 98Hav !
 PAR  L(HCP_A3,CO,CR:VA;1),,            +1719-3*T;,,                  N 98Hav !
 PAR  TC(HCP_A3,CO,CR:VA;0),,           -7860.91;,,                   N 01Oik !
 PAR  TC(HCP_A3,CO,CR:VA;1),,           +7834;,,                      N 01Oik !
$
 PAR  G(SIGMA_OLD,CO:CR:CO),,           +8*GFCCCO+4*GHSERCR+18*GBCCCO
     +SIGMA_OLD_COCRCO_0+SIGMA_OLD_COCRCO_1*T;,,                      N 01Oik !
 PAR  G(SIGMA_OLD,CO:CR:CR),,           +8*GFCCCO+22*GHSERCR
             +SIGMA_OLD_COCRCR_0+SIGMA_OLD_COCRCR_1*T;,,               N 01Oik !
$ ------------------------------------------------------------------------------
$
 ASSESSED_SYSTEM
  CO-CR(TDB -* +LIQ +HCP_A3 +BCC_A2 +FCC_A1 +SIGMA_OLD
  ;G5 C_S:FCC/CO:VA ;P3 TMM:300/3000 STP:.1/1100) !
$
$
 LIST-OF-REFERENCE
 NUMBER  SOURCE
  Null   'Unknown source'
  Same   'Same or similar interaction as in the corresponding stable phase'
  REFLAV 'Laves phase convention: G(LAVES,X:X)=+3*GHSERXX+15000'
  91Din  'A.T. Dinsdale, Calphad, 15, 317-425(1991).'
  98Hav  'J. Havrankova, J. Vrestal, J. Tomiska,
          Ber. Bunsenges. Phys. Chem., 102, 1225-30(1998); Co-Cr'
  01Oik  'K. Oikawa, G.W. Qin, T. Ikeshoji, O. Kitakami, Y. Shimada, K. Ishida,
          K. Fukamichi, J. Magn. Magn. Mater., 236, 220-33(2001); Co-Cr'
!

File: tdbs/CoCr-18Cac_with_new_functions.tdb
$
$ Database for Co-Cr from G. Cacciamani et al. 2018.
$
$ G. Cacciamani, G. Roncallo, Y. Wang, E. Vacchieri, A. Costa,
$ J. Alloys Compd., 730, 291-310(2018).
$
$ Dataset created 2020.01.26 by Bengt Hallstedt.
$
$ Modified from 02Oik with a new model for the sigma phase.
$
$ Pure element data are not given in 18Cac. These were assumed to be taken
$ from 06Slu.
$
$ The sigma phase has higher Co content than shown in 18Cac.
$
$ ------------------------------------------------------------------------------
 TEMP-LIM 298.15 6000.00 !
$
$ELEMENT NAME  REF. STATE               ATOMIC MASS H298-H0    S298    !
$
 ELEMENT VA   VACUUM                      0.0          0.0      0.0    ! 
 ELEMENT CO   HCP_A3                     58.9332    4765.567   30.0400 ! 
 ELEMENT CR   BCC_A2                     51.996     4050.0     23.5429 ! 
$ ------------------------------------------------------------------------------
$ Phase definitions
$
 PHASE LIQUID:L % 1 1 !
 CONST LIQUID:L : CO CR : !
$
$ Fcc (cF4, Fm-3m) and MeX (cF8, Fm-3m)
$
 PHASE FCC_A1 %A 2 1 1 !
 CONST FCC_A1 : CO% CR : VA : !
$
$ Bcc (cI2, Im-3m)
$
 PHASE BCC_A2 %B 2 1 3 !
 CONST BCC_A2 : CO CR% : VA : !
$
$ Hcp (hP2, P6_3/mmc) and Me2X (NiAs-type, hP4, P6_3/mmc, B8_1)
$
 PHASE HCP_A3 %A 2 1 0.5 !
 CONST HCP_A3 : CO% CR : VA : !
$
$ Prototype CrFe (tP30, P4_2/mnm)
$
 PHASE SIGMA_D8B % 3 10 4 16 !
 CONST SIGMA_D8B : CO% CR : CO CR% : CO CR : !
$ ------------------------------------------------------------------------------
$ Defaults
$
 DEFINE-SYSTEM-DEFAULT ELEMENT 2 !
 DEFAULT-COM DEFINE_SYSTEM_ELEMENT VA !
 TYPE-DEF % SEQ * !
 TYPE-DEF A GES AMEND_PHASE_DESCRIPTION @ MAGNETIC -3 0.28 !
 TYPE-DEF B GES AMEND_PHASE_DESCRIPTION @ MAGNETIC -1 0.4 !
 FUNCTION ZERO      298.15  0;                                         6000 N !
 FUNCTION UN_ASS    298.15  0;                                         6000 N !
 FUNCTION R         298.15  +8.31451;                                  6000 N !
$ ------------------------------------------------------------------------------
$ Element data
$ ------------------------------------------------------------------------------
$ Co
$
 PAR  G(HCP_A3,CO:VA),,                 +GHSERCO;,,                   N 91Din !
 PAR  TC(HCP_A3,CO:VA),,                 1396.00;,,                   N 91Din !
 PAR  BM(HCP_A3,CO:VA),,                    1.35;,,                   N 91Din !
 PAR  G(FCC_A1,CO:VA),,                 +GHSERCO
             +427.591-0.615248*T;,,                                   N 91Din !
 PAR  TC(FCC_A1,CO:VA),,                 1396.00;,,                   N 91Din !
 PAR  BM(FCC_A1,CO:VA),,                    1.35;,,                   N 91Din !
 PAR  G(BCC_A2,CO:VA),,                 +GHSERCO+2938-0.7138*T;,,     N 91Din !
 PAR  TC(BCC_A2,CO:VA),,                 1450.00;,,                   N 91Din !
 PAR  BM(BCC_A2,CO:VA),,                    1.35;,,                   N 91Din !
$PAR  G(CBCC_A12,CO:VA),,               +GHSERCO+4155;,,              N 91Din !
$PAR  G(CUB_A13,CO:VA),,                +GHSERCO+3155;,,              N 91Din !
 PAR  G(LIQUID,CO),,                    +GLIQCO;,,                    N 91Din !
$
 PAR  G(SIGMA_D8B,CO:CO:CO),,           +30*GSIGCO;,,                 N 06Slu !
$
 FUNCTION GHSERCO   298.15  +310.241+133.36601*T-25.0861*T*LN(T)
       -0.002654739*T**2-1.7348E-07*T**3+72527*T**(-1);
      1768.00  Y  -17197.666+253.28374*T-40.5*T*LN(T)+9.3488E+30*T**(-9);
      6000.00  N !
 FUNCTION GLIQCO    298.15  +15085.037-8.931932*T+GHSERCO-2.19801E-21*T**7;
      1768.00  Y  -846.61+243.599944*T-40.5*T*LN(T);
      6000.00  N !
 FUNCTION GFCCCO    298.15  +GHSERCO+427.59-0.615248*T;                6000 N !
 FUNCTION GBCCCO    298.15  +GHSERCO+2938-0.7138*T;                    6000 N !
 FUNCTION GSIGCO    298.15  +GFCCCO+4100;                              6000 N !
$ ------------------------------------------------------------------------------
$ Cr
$
 PAR  G(BCC_A2,CR:VA),,                 +GHSERCR;,,                   N 91Din !
 PAR  TC(BCC_A2,CR:VA),,                 -311.50;,,                   N 91Din !
 PAR  BM(BCC_A2,CR:VA),,                   -0.008;,,                  N 91Din !
 PAR  G(FCC_A1,CR:VA),,                 +GHSERCR+7284+0.163*T;,,      N 91Din !
 PAR  TC(FCC_A1,CR:VA),,                -1109.00;,,                   N 91Din !
 PAR  BM(FCC_A1,CR:VA),,                   -2.46;,,                   N 91Din !
 PAR  G(HCP_A3,CR:VA),,                 +GHSERCR+4438;,,              N 91Din !
 PAR  TC(HCP_A3,CR:VA),,                -1109.00;,,                   N 91Din !
 PAR  BM(HCP_A3,CR:VA),,                   -2.46;,,                   N 91Din !
$PAR  G(CBCC_A12,CR:VA),,               +GHSERCR+11087+2.7196*T;,,    N 91Din !
$PAR  G(CUB_A13,CR:VA),,                +GHSERCR+15899+0.6276*T;,,    N 91Din !
 PAR  G(LIQUID,CR),,                    +GLIQCR;,,                    N 91Din !
$
 PAR  G(SIGMA_D8B,CR:CR:CR),,           +30*GSIGCR;,,                 N 06Slu !
$
 FUNCTION GHSERCR   298.15  -8856.94+157.48*T-26.908*T*LN(T)
       +0.00189435*T**2-1.47721E-06*T**3+139250*T**(-1);
      2180.00  Y  -34869.344+344.18*T-50*T*LN(T)-2.88526E+32*T**(-9);
      6000.00  N !
 FUNCTION GLIQCR    298.15  +24339.955-11.420225*T+GHSERCR+2.37615E-21*T**7;
      2180.00  Y  -16459.984+335.616316*T-50*T*LN(T);
      6000.00  N !
 FUNCTION GFCCCR    298.15  +GHSERCR+7284+0.163*T;                     6000 N !
 FUNCTION GSIGCR    298.15  +GHSERCR+13200;                            6000 N !
$ ------------------------------------------------------------------------------
$ Binary system
$
$ G. Cacciamani, G. Roncallo, Y. Wang, E. Vacchieri, A. Costa,
$ J. Alloys Compd., 730, 291-310(2018).
$
$ Checked against paper. Checked at 6000 K.
$
$ Modified from 02Oik with a new model for the sigma phase.
$
$ Pure element data are not given in 18Cac. These were assumed to be taken
$ from 06Slu.
$
$ The sigma phase has higher Co content than shown in 18Cac.
$
 PAR  L(LIQUID,CO,CR;0),,               -12008.6239+2.2019*T;,,       N 02Oik !
 PAR  L(LIQUID,CO,CR;1),,               -5836.4696+1.1402*T;,,        N 02Oik !
$
 PAR  L(FCC_A1,CO,CR:VA;0),,            -24052.09+8.1884*T;,,         N 02Oik !
 PAR  L(FCC_A1,CO,CR:VA;1),,            +5331.8252-6.9059*T;,,        N 02Oik !
 PAR  TC(FCC_A1,CO,CR:VA;0),,           -9392.5259;,,                 N 02Oik !
 PAR  TC(FCC_A1,CO,CR:VA;1),,           +8383.0424;,,                 N 02Oik !
$
 PAR  L(BCC_A2,CO,CR:VA;0),,            +1033.2829-1.4808*T;,,        N 02Oik !
 PAR  L(BCC_A2,CO,CR:VA;1),,            +11971.5008-15*T;,,           N 18Cac !
$
 PAR  L(HCP_A3,CO,CR:VA;0),,            -28500+15.5105*T;,,           N 18Cac !
 PAR  L(HCP_A3,CO,CR:VA;1),,            +12673.5606-14.8392*T;,,      N 02Oik !
 PAR  TC(HCP_A3,CO,CR:VA;0),,           -5828.677;,,                  N 02Oik !
 PAR  TC(HCP_A3,CO,CR:VA;1),,           +4873.9533;,,                 N 02Oik !
$
 PAR  G(SIGMA_D8B,CO:CO:CR),,           +14*GSIGCO+16*GSIGCR
             +GSCRCO1+GSCRCO2*T+GSCOCR1;,,                            N 18Cac !
 PAR  G(SIGMA_D8B,CO:CR:CO),,           +26*GSIGCO+4*GSIGCR
             +GSCOCRCO1+GSCOCRCO2*T;,,                                 N 18Cac !
 PAR  G(SIGMA_D8B,CO:CR:CR),,           +10*GSIGCO+20*GSIGCR
             +GSCRCO1+GSCRCO2*T;,,                                    N 18Cac !
 PAR  G(SIGMA_D8B,CR:CO:CO),,           +20*GSIGCO+10*GSIGCR
             +GSCRCO1+GSCRCO2*T+GSCOCR1+GSCOCR2+GSCOCR3;,,            N 18Cac !
 PAR  G(SIGMA_D8B,CR:CO:CR),,           +4*GSIGCO+26*GSIGCR
             +GSCRCO1+GSCRCO2*T+GSCOCR1+GSCOCR3;,,                    N 18Cac !
 PAR  G(SIGMA_D8B,CR:CR:CO),,           +16*GSIGCO+14*GSIGCR
             +GSCOCRCO1+GSCOCRCO2*T;,,                                 N 18Cac !
$
 FUNCTION GSCRCO1   298.15  -526000;                                  6000 N !
 FUNCTION GSCOCRCO1   298.15  -200000;                                6000 N !
 FUNCTION GSCOCRCO2   298.15  +20;                                    6000 N !
 FUNCTION GSCRCO2   298.15  +49;                                      6000 N !
 FUNCTION GSCOCR1   298.15  +180000;                                  6000 N !
 FUNCTION GSCOCR2   298.15  +348000;                                  6000 N !
 FUNCTION GSCOCR3   298.15  +525000;                                  6000 N !
$ ------------------------------------------------------------------------------
$
 ASSESSED_SYSTEM
  CO-CR(TDB -* +LIQ +HCP_A3 +BCC_A2 +FCC_A1 +SIGMA_D8B
  ;G5 C_S:FCC/CO:VA ;P3 TMM:300/3000 STP:.1/1100) !
$
$
 LIST-OF-REFERENCE
 NUMBER  SOURCE
  Null   'Unknown source'
  Same   'Same or similar interaction as in the corresponding stable phase'
  REFLAV 'Laves phase convention: G(LAVES,X:X)=+3*GHSERXX+15000'
  91Din  'A.T. Dinsdale, Calphad, 15, 317-425(1991).'
  02Oik  'K. Oikawa, G.-W. Qin, T. Ikeshoji, R. Kainuma, K. Ishida,
          Acta Mater., 50, 2223-32(2002); Co-Cr'
  06Slu  'M.H.F. Sluiter, Calphad, 30, 357-66(2006); Endmember values'
  18Cac  'G. Cacciamani, G. Roncallo, Y. Wang, E. Vacchieri, A. Costa,
          J. Alloys Compd., 730, 291-310(2018); Co-Cr'
!

File: tdbs/FeSi-17Cui.tdb
$
$ Database for Fe-Si from S. Cui and I.-H. Jung 2017
$
$ S. Cui, I.-H. Jung, Calphad, 56, 108-25(2017).
$
$ Dataset created 2017.02.12 by Bengt Hallstedt.
$
$ Includes 2SL and 4SL bcc.
$
$ This is a very ambitious description of the system, but the fcc interaction
$ will cause problems when extrapolating to higher order systems.
$
$ The phase diagrams with 2SL and 4SL bcc are rather different at low
$ temperature, but identical above 1300 K.
$
$ ------------------------------------------------------------------------------
 TEMP-LIM 298.15 6000.00 !
$
$ELEMENT NAME  REF. STATE               ATOMIC MASS H298-H0    S298    !
$
 ELEMENT VA   VACUUM                      0.0          0.0      0.0    ! 
 ELEMENT FE   BCC_A2                     55.847     4489.0     27.2797 ! 
 ELEMENT SI   DIAMOND_A4                 28.0855    3217.      18.81   ! 
$ ------------------------------------------------------------------------------
$ Phase definitions
$
 PHASE LIQUID:L % 1 1 !
 CONST LIQUID:L : FE SI : !
$
$ Fcc (cF4, Fm-3m) and MeX (cF8, Fm-3m)
$
 PHASE FCC_A1 %A 2 1 1 !
 CONST FCC_A1 : FE SI : VA : !
$
$ Bcc (cI2, Im-3m)
$
 PHASE BCC_A2 %B 2 1 3 !
 CONST BCC_A2 : FE SI : VA : !
$
$ Disordered part of B2_BCC, identical to BCC_A2
$
 PHASE A2_BCC %B 2 1 3 !
 CONST A2_BCC : FE SI : VA : !
$
$ Prototype CsCl (cP2, Pm-3m)
$
 PHASE B2_BCC %BO 3 0.5 0.5 3 !
 CONST B2_BCC : FE% SI : FE SI% : VA : !
$
$ Prototype CsCl (B2, cP2, Pm-3m), NaTl (B32, cF16, Fd-3m),
$ AlFe3 (D0_3, cF16, Fm-3m), AlCu2Mn (L2_1, cF16)
$
 PHASE BCC_4SL %BZ 5 0.25 0.25 0.25 0.25 1 !
 CONST BCC_4SL : FE SI : FE SI : FE SI : FE SI : VA : !
$
$ Hcp (hP2, P6_3/mmc) and Me2X (NiAs-type, hP4, P6_3/mmc, B8_1)
$
 PHASE HCP_A3 % 2 1 0.5 !
 CONST HCP_A3 : FE SI : VA : !
$
$ Prototype C (cF8, Fd-3m)
$
 PHASE DIAMOND_A4 % 1 1 !
 CONST DIAMOND_A4 : FE SI% : !
$
$ Prototype AlNi2 (hP6, P-3m1)
$
 PHASE FE2SI % 2 2 1 !
 CONST FE2SI : FE : SI : !
$
$ Prototype Mn5Si3 (hP16, P6_3/mcm)
$
 PHASE M5SI3_D88 %A 2 5 3 !
 CONST M5SI3_D88 : FE : SI : !
$
$ Prototype FeSi (cP8, P2_13)
$
 PHASE MSI_B20 % 2 1 1 !
 CONST MSI_B20 : FE : SI : !
$
$ Prototype FeSi2-l (tP3, P4/mmm)
$
 PHASE FESI2_L % 2 1 2 !
 CONST FESI2_L : FE : SI : !
$
$ Prototype FeSi2-h (oC48, Cmca)
$
 PHASE FESI2_H % 2 3 7 !
 CONST FESI2_H : FE : SI : !
$ ------------------------------------------------------------------------------
$ Defaults
$
 DEFINE-SYSTEM-DEFAULT ELEMENT 2 !
 DEFAULT-COM DEFINE_SYSTEM_ELEMENT VA !
 DEFAULT_COM REJECT_PHASE BCC_A2 B2_BCC !
 TYPE-DEF % SEQ * !
 TYPE-DEF A GES AMEND_PHASE_DESCRIPTION @ MAGNETIC -3 0.28 !
 TYPE-DEF B GES AMEND_PHASE_DESCRIPTION @ MAGNETIC -1 0.4 !
 TYPE-DEF O GES AMEND_PHASE_DESCRIPTION B2_BCC DIS_PART A2_BCC !
 TYPE-DEF Z GES AMEND_PHASE_DESCRIPTION BCC_4SL DIS_PART A2_BCC !
 FUNCTION ZERO      298.15  0;                                         6000 N !
 FUNCTION UN_ASS    298.15  0;                                         6000 N !
 FUNCTION R         298.15  +8.31451;                                  6000 N !
$ ------------------------------------------------------------------------------
$ Element data
$ ------------------------------------------------------------------------------
$ Fe
$
$ ORTHORHOMBIC_A20 and TETRAGONAL_U added im unary 4.1
$ DIAMOND_A4 from 17Cui not included in unary. This value makes no sense.
$
 PAR  G(BCC_A2,FE:VA),,                 +GHSERFE;,,                   N 91Din !
 PAR  TC(BCC_A2,FE:VA),,                 1043.00;,,                   N 91Din !
 PAR  BM(BCC_A2,FE:VA),,                    2.22;,,                   N 91Din !
 PAR  G(A2_BCC,FE:VA),,                 +GHSERFE;,,                   N 91Din !
 PAR  TC(A2_BCC,FE:VA),,                 1043.00;,,                   N 91Din !
 PAR  BM(A2_BCC,FE:VA),,                    2.22;,,                   N 91Din !
 PAR  G(FCC_A1,FE:VA),,                 +GFCCFE;,,                    N 91Din !
 PAR  TC(FCC_A1,FE:VA),,                 -201.00;,,                   N 91Din !
 PAR  BM(FCC_A1,FE:VA),,                   -2.10;,,                   N 91Din !
 PAR  G(HCP_A3,FE:VA),,                 +GHCPFE;,,                    N 91Din !
 PAR  G(DIAMOND_A4,FE),,                +GHSERFE+1000;,,              N 17Cui !
 PAR  G(CBCC_A12,FE:VA),,               +GHSERFE+4745;,,              N 91Din !
 PAR  G(CUB_A13,FE:VA),,                +GHSERFE+3745;,,              N 91Din !
 PAR  G(ORTHORHOMBIC_A20,FE),,          +GHSERFE+5000;,,              N 99SGUN !
 PAR  G(TETRAGONAL_U,FE),,              +GHSERFE+5000;,,              N 99SGUN !
 PAR  G(LIQUID,FE),,                    +GLIQFE;,,                    N 91Din !
$
 FUNCTION GHSERFE   298.15  +1225.7+124.134*T-23.5143*T*LN(T)
       -0.00439752*T**2-5.8927E-08*T**3+77359*T**(-1);
      1811.00  Y  -25383.581+299.31255*T-46*T*LN(T)+2.29603E+31*T**(-9);
      6000.00  N !
 FUNCTION GFCCFE    298.15  -1462.4+8.282*T-1.15*T*LN(T)
       +6.4E-04*T**2+GHSERFE;
      1811.00  Y  -1713.815+0.940009*T+GHSERFE+4.9251E+30*T**(-9);
      6000.00  N !
 FUNCTION GHCPFE    298.15  -3705.78+12.591*T-1.15*T*LN(T)
       +6.4E-04*T**2+GHSERFE;
      1811.00  Y  -3957.195+5.249009*T+GHSERFE+4.9251E+30*T**(-9);
      6000.00  N !
 FUNCTION GLIQFE    298.15  +12040.17-6.55843*T+GHSERFE-3.67516E-21*T**7;
      1811.00  Y  -10838.83+291.302*T-46*T*LN(T);
      6000.00  N !
$ ------------------------------------------------------------------------------
$ Si
$
 PAR  G(DIAMOND_A4,SI),,                +GHSERSI;                3600 N 91Din !
 PAR  G(FCC_A1,SI:VA),,                 +GHSERSI+51000-21.8*T;   3600 N 91Din !
 PAR  G(BCC_A2,SI:VA),,                 +GHSERSI+47000-22.5*T;   3600 N 91Din !
 PAR  G(A2_BCC,SI:VA),,                 +GHSERSI+47000-22.5*T;   3600 N 91Din !
 PAR  G(HCP_A3,SI:VA),,                 +GHSERSI+49200-20.8*T;   3600 N 91Din !
 PAR  G(CBCC_A12,SI:VA),,               +GHSERSI+50208-20.377*T; 3600 N 91Din !
 PAR  G(CUB_A13,SI:VA),,                +GHSERSI+47279-20.377*T; 3600 N 91Din !
 PAR  G(LIQUID,SI),,                    +GLIQSI;                 3600 N 91Din !
$
$PAR  G(CR3SI_A15,SI:SI),,              +4*GHSERSI+24543.3+4*T;,,     N 91Ans !
 PAR  G(CR3SI_A15,SI:SI),,              +4*GHSERSI+208000-80*T;,,     N 94Cou !
$
 FUNCTION GHSERSI   298.15  -8162.609+137.236859*T-22.8317533*T*LN(T)
       -0.001912904*T**2-3.552E-09*T**3+176667*T**(-1);
      1687.00  Y  -9457.642+167.281367*T-27.196*T*LN(T)-4.20369E+30*T**(-9);
      3600.00  N !
 FUNCTION GLIQSI    298.15  +50696.36-30.099439*T+GHSERSI+2.09307E-21*T**7;
      1687.00  Y  +40370.523+137.722298*T-27.196*T*LN(T);
      3600.00  N !
 FUNCTION GBCCSI    298.15  +GHSERSI+47000-22.5*T;               3600 N 91Din !
$ ------------------------------------------------------------------------------
$ Binary system
$
$ S. Cui, I.-H. Jung, Calphad, 56, 108-25(2017).
$
$ Checked against paper and author's tdb. Checked at 6000 K.
$
$ Includes 2SL and 4SL bcc.
$
$ This is a very ambitious description of the system, but the fcc interaction
$ will cause problems when extrapolating to higher order systems.
$
$ The phase diagrams with 2SL and 4SL bcc are rather different at low
$ temperature, but identical above 1300 K.
$
 PAR  L(LIQUID,FE,SI;0),,               -153321.91+25.11*T;,,         N 17Cui !
 PAR  L(LIQUID,FE,SI;1),,               -32952.45+10.83*T;,,          N 17Cui !
 PAR  L(LIQUID,FE,SI;2),,               +26297.75;,,                  N 17Cui !
$
 PAR  L(FCC_A1,FE,SI:VA;0),,            -115254.05-2.19*T;,,          N 17Cui !
 PAR  L(FCC_A1,FE,SI:VA;1),,            -84776.91+44.33*T;,,          N 17Cui !
 PAR  L(FCC_A1,FE,SI:VA;2),,            +20007.03;,,                  N 17Cui !
$
 PAR  L(BCC_A2,FE,SI:VA;0),,            -154013.56+32.29*T;,,         N 17Cui !
 PAR  L(BCC_A2,FE,SI:VA;1),,            -63511.47+13.25*T;,,          N 17Cui !
 PAR  L(BCC_A2,FE,SI:VA;2),,            +35727.58;,,                  N 17Cui !
 PAR  TC(BCC_A2,FE,SI:VA;1),,            +504.00;,,                   N 91Lac !
$
 PAR  L(A2_BCC,FE,SI:VA;0),,            -154013.56+32.29*T;,,         N 17Cui !
 PAR  L(A2_BCC,FE,SI:VA;1),,            -63511.47+13.25*T;,,          N 17Cui !
 PAR  L(A2_BCC,FE,SI:VA;2),,            +35727.58;,,                  N 17Cui !
 PAR  TC(A2_BCC,FE,SI:VA;1),,            +504.00;,,                   N 91Lac !
$
 PAR  G(B2_BCC,FE:SI:VA),,              +2*GB2FESI;,,                 N 17Cui !
 PAR  G(B2_BCC,SI:FE:VA),,              +2*GB2FESI;,,                 N 17Cui !
 PAR  TC(B2_BCC,FE:SI:VA),,             +2*TCB2FESI;,,                N 17Cui !
 PAR  TC(B2_BCC,SI:FE:VA),,             +2*TCB2FESI;,,                N 17Cui !
 PAR  BM(B2_BCC,FE:SI:VA),,             +2*BMB2FESI;,,                N 17Cui !
 PAR  BM(B2_BCC,SI:FE:VA),,             +2*BMB2FESI;,,                N 17Cui !
$
 PAR  G(BCC_4SL,FE:FE:SI:SI:VA),,       +GB2FESI;,,                   N 17Cui !
 PAR  G(BCC_4SL,SI:SI:FE:FE:VA),,       +GB2FESI;,,                   N 17Cui !
 PAR  G(BCC_4SL,FE:SI:FE:SI:VA),,       +GB32FESI;,,                  N 12Ohn !
 PAR  G(BCC_4SL,FE:SI:SI:FE:VA),,       +GB32FESI;,,                  N 12Ohn !
 PAR  G(BCC_4SL,SI:FE:FE:SI:VA),,       +GB32FESI;,,                  N 12Ohn !
 PAR  G(BCC_4SL,SI:FE:SI:FE:VA),,       +GB32FESI;,,                  N 12Ohn !
 PAR  G(BCC_4SL,FE:FE:FE:SI:VA),,       +0.25*GB2FESI+GBFE3SI;,,      N 12Ohn !
 PAR  G(BCC_4SL,FE:FE:SI:FE:VA),,       +0.25*GB2FESI+GBFE3SI;,,      N 12Ohn !
 PAR  G(BCC_4SL,FE:SI:FE:FE:VA),,       +0.25*GB2FESI+GBFE3SI;,,      N 12Ohn !
 PAR  G(BCC_4SL,SI:FE:FE:FE:VA),,       +0.25*GB2FESI+GBFE3SI;,,      N 12Ohn !
 PAR  G(BCC_4SL,FE:SI:SI:SI:VA),,       +0.25*GB2FESI+GBFESI3;,,      N 12Ohn !
 PAR  G(BCC_4SL,SI:FE:SI:SI:VA),,       +0.25*GB2FESI+GBFESI3;,,      N 12Ohn !
 PAR  G(BCC_4SL,SI:SI:FE:SI:VA),,       +0.25*GB2FESI+GBFESI3;,,      N 12Ohn !
 PAR  G(BCC_4SL,SI:SI:SI:FE:VA),,       +0.25*GB2FESI+GBFESI3;,,      N 12Ohn !
 PAR  L(BCC_4SL,FE,SI:FE:FE:FE:VA;0),,  -0.25*GB2FESI-GBFE3SI;,,      N 12Ohn !
 PAR  L(BCC_4SL,FE:FE,SI:FE:FE:VA;0),,  -0.25*GB2FESI-GBFE3SI;,,      N 12Ohn !
 PAR  L(BCC_4SL,FE:FE:FE,SI:FE:VA;0),,  -0.25*GB2FESI-GBFE3SI;,,      N 12Ohn !
 PAR  L(BCC_4SL,FE:FE:FE:FE,SI:VA;0),,  -0.25*GB2FESI-GBFE3SI;,,      N 12Ohn !
 PAR  L(BCC_4SL,FE,SI:SI:SI:SI:VA;0),,  -0.25*GB2FESI-GBFESI3;,,      N 12Ohn !
 PAR  L(BCC_4SL,SI:FE,SI:SI:SI:VA;0),,  -0.25*GB2FESI-GBFESI3;,,      N 12Ohn !
 PAR  L(BCC_4SL,SI:SI:FE,SI:SI:VA;0),,  -0.25*GB2FESI-GBFESI3;,,      N 12Ohn !
 PAR  L(BCC_4SL,SI:SI:SI:FE,SI:VA;0),,  -0.25*GB2FESI-GBFESI3;,,      N 12Ohn !
 PAR  L(BCC_4SL,FE,SI:SI:FE:FE:VA;0),,  -0.25*GB2FESI-GBFE3SI;,,      N 12Ohn !
 PAR  L(BCC_4SL,SI:FE,SI:FE:FE:VA;0),,  -0.25*GB2FESI-GBFE3SI;,,      N 12Ohn !
 PAR  L(BCC_4SL,FE:FE:FE,SI:SI:VA;0),,  -0.25*GB2FESI-GBFE3SI;,,      N 12Ohn !
 PAR  L(BCC_4SL,FE:FE:SI:FE,SI:VA;0),,  -0.25*GB2FESI-GBFE3SI;,,      N 12Ohn !
 PAR  L(BCC_4SL,FE,SI:FE:SI:SI:VA;0),,  -0.25*GB2FESI-GBFESI3;,,      N 12Ohn !
 PAR  L(BCC_4SL,FE:FE,SI:SI:SI:VA;0),,  -0.25*GB2FESI-GBFESI3;,,      N 12Ohn !
 PAR  L(BCC_4SL,SI:SI:FE,SI:FE:VA;0),,  -0.25*GB2FESI-GBFESI3;,,      N 12Ohn !
 PAR  L(BCC_4SL,SI:SI:FE:FE,SI:VA;0),,  -0.25*GB2FESI-GBFESI3;,,      N 12Ohn !
 PAR  L(BCC_4SL,FE,SI:FE:FE:SI:VA;0),,  -0.25*GB2FESI-0.5*GB32FESI;,, N 12Ohn !
 PAR  L(BCC_4SL,FE:FE,SI:FE:SI:VA;0),,  -0.25*GB2FESI-0.5*GB32FESI;,, N 12Ohn !
 PAR  L(BCC_4SL,FE:SI:FE,SI:FE:VA;0),,  -0.25*GB2FESI-0.5*GB32FESI;,, N 12Ohn !
 PAR  L(BCC_4SL,FE:SI:FE:FE,SI:VA;0),,  -0.25*GB2FESI-0.5*GB32FESI;,, N 12Ohn !
 PAR  L(BCC_4SL,FE,SI:FE:SI:FE:VA;0),,  -0.25*GB2FESI-0.5*GB32FESI;,, N 12Ohn !
 PAR  L(BCC_4SL,FE:FE,SI:SI:FE:VA;0),,  -0.25*GB2FESI-0.5*GB32FESI;,, N 12Ohn !
 PAR  L(BCC_4SL,SI:FE:FE,SI:FE:VA;0),,  -0.25*GB2FESI-0.5*GB32FESI;,, N 12Ohn !
 PAR  L(BCC_4SL,SI:FE:FE:FE,SI:VA;0),,  -0.25*GB2FESI-0.5*GB32FESI;,, N 12Ohn !
 PAR  L(BCC_4SL,FE,SI:SI:FE:SI:VA;0),,  -0.25*GB2FESI-0.5*GB32FESI;,, N 12Ohn !
 PAR  L(BCC_4SL,SI:FE,SI:FE:SI:VA;0),,  -0.25*GB2FESI-0.5*GB32FESI;,, N 12Ohn !
 PAR  L(BCC_4SL,FE:SI:FE,SI:SI:VA;0),,  -0.25*GB2FESI-0.5*GB32FESI;,, N 12Ohn !
 PAR  L(BCC_4SL,FE:SI:SI:FE,SI:VA;0),,  -0.25*GB2FESI-0.5*GB32FESI;,, N 12Ohn !
 PAR  L(BCC_4SL,FE,SI:SI:SI:FE:VA;0),,  -0.25*GB2FESI-0.5*GB32FESI;,, N 12Ohn !
 PAR  L(BCC_4SL,SI:FE,SI:SI:FE:VA;0),,  -0.25*GB2FESI-0.5*GB32FESI;,, N 12Ohn !
 PAR  L(BCC_4SL,SI:FE:FE,SI:SI:VA;0),,  -0.25*GB2FESI-0.5*GB32FESI;,, N 12Ohn !
 PAR  L(BCC_4SL,SI:FE:SI:FE,SI:VA;0),,  -0.25*GB2FESI-0.5*GB32FESI;,, N 12Ohn !
 PAR  TC(BCC_4SL,FE:FE:SI:SI:VA),,      +TCB2FESI;,,                  N 17Cui !
 PAR  TC(BCC_4SL,SI:SI:FE:FE:VA),,      +TCB2FESI;,,                  N 17Cui !
 PAR  TC(BCC_4SL,FE:SI:FE:SI:VA),,      +TCB3FESI;,,                  N 12Ohn !
 PAR  TC(BCC_4SL,FE:SI:SI:FE:VA),,      +TCB3FESI;,,                  N 12Ohn !
 PAR  TC(BCC_4SL,SI:FE:FE:SI:VA),,      +TCB3FESI;,,                  N 12Ohn !
 PAR  TC(BCC_4SL,SI:FE:SI:FE:VA),,      +TCB3FESI;,,                  N 12Ohn !
 PAR  TC(BCC_4SL,FE:FE:FE:SI:VA),,      +0.25*TCB2FESI+TCBFE3SI;,,    N 12Ohn !
 PAR  TC(BCC_4SL,FE:FE:SI:FE:VA),,      +0.25*TCB2FESI+TCBFE3SI;,,    N 12Ohn !
 PAR  TC(BCC_4SL,FE:SI:FE:FE:VA),,      +0.25*TCB2FESI+TCBFE3SI;,,    N 12Ohn !
 PAR  TC(BCC_4SL,SI:FE:FE:FE:VA),,      +0.25*TCB2FESI+TCBFE3SI;,,    N 12Ohn !
 PAR  TC(BCC_4SL,FE:SI:SI:SI:VA),,      +0.25*TCB2FESI+TCBFESI3;,,    N 12Ohn !
 PAR  TC(BCC_4SL,SI:FE:SI:SI:VA),,      +0.25*TCB2FESI+TCBFESI3;,,    N 12Ohn !
 PAR  TC(BCC_4SL,SI:SI:FE:SI:VA),,      +0.25*TCB2FESI+TCBFESI3;,,    N 12Ohn !
 PAR  TC(BCC_4SL,SI:SI:SI:FE:VA),,      +0.25*TCB2FESI+TCBFESI3;,,    N 12Ohn !
 PAR  TC(BCC_4SL,FE,SI:FE:FE:FE:VA;0),, -0.25*TCB2FESI-TCBFE3SI;,,    N 12Ohn !
 PAR  TC(BCC_4SL,FE:FE,SI:FE:FE:VA;0),, -0.25*TCB2FESI-TCBFE3SI;,,    N 12Ohn !
 PAR  TC(BCC_4SL,FE:FE:FE,SI:FE:VA;0),, -0.25*TCB2FESI-TCBFE3SI;,,    N 12Ohn !
 PAR  TC(BCC_4SL,FE:FE:FE:FE,SI:VA;0),, -0.25*TCB2FESI-TCBFE3SI;,,    N 12Ohn !
 PAR  TC(BCC_4SL,FE,SI:SI:SI:SI:VA;0),, -0.25*TCB2FESI-TCBFESI3;,,    N 12Ohn !
 PAR  TC(BCC_4SL,SI:FE,SI:SI:SI:VA;0),, -0.25*TCB2FESI-TCBFESI3;,,    N 12Ohn !
 PAR  TC(BCC_4SL,SI:SI:FE,SI:SI:VA;0),, -0.25*TCB2FESI-TCBFESI3;,,    N 12Ohn !
 PAR  TC(BCC_4SL,SI:SI:SI:FE,SI:VA;0),, -0.25*TCB2FESI-TCBFESI3;,,    N 12Ohn !
 PAR  TC(BCC_4SL,FE,SI:SI:FE:FE:VA;0),, -0.25*TCB2FESI-TCBFE3SI;,,    N 12Ohn !
 PAR  TC(BCC_4SL,SI:FE,SI:FE:FE:VA;0),, -0.25*TCB2FESI-TCBFE3SI;,,    N 12Ohn !
 PAR  TC(BCC_4SL,FE:FE:FE,SI:SI:VA;0),, -0.25*TCB2FESI-TCBFE3SI;,,    N 12Ohn !
 PAR  TC(BCC_4SL,FE:FE:SI:FE,SI:VA;0),, -0.25*TCB2FESI-TCBFE3SI;,,    N 12Ohn !
 PAR  TC(BCC_4SL,FE,SI:FE:SI:SI:VA;0),, -0.25*TCB2FESI-TCBFESI3;,,    N 12Ohn !
 PAR  TC(BCC_4SL,FE:FE,SI:SI:SI:VA;0),, -0.25*TCB2FESI-TCBFESI3;,,    N 12Ohn !
 PAR  TC(BCC_4SL,SI:SI:FE,SI:FE:VA;0),, -0.25*TCB2FESI-TCBFESI3;,,    N 12Ohn !
 PAR  TC(BCC_4SL,SI:SI:FE:FE,SI:VA;0),, -0.25*TCB2FESI-TCBFESI3;,,    N 12Ohn !
 PAR  TC(BCC_4SL,FE,SI:FE:FE:SI:VA;0),, -0.25*TCB2FESI
             -0.5*TCB3FESI;,,                                         N 12Ohn !
 PAR  TC(BCC_4SL,FE:FE,SI:FE:SI:VA;0),, -0.25*TCB2FESI
             -0.5*TCB3FESI;,,                                         N 12Ohn !
 PAR  TC(BCC_4SL,FE:SI:FE,SI:FE:VA;0),, -0.25*TCB2FESI
             -0.5*TCB3FESI;,,                                         N 12Ohn !
 PAR  TC(BCC_4SL,FE:SI:FE:FE,SI:VA;0),, -0.25*TCB2FESI
             -0.5*TCB3FESI;,,                                         N 12Ohn !
 PAR  TC(BCC_4SL,FE,SI:FE:SI:FE:VA;0),, -0.25*TCB2FESI
             -0.5*TCB3FESI;,,                                         N 12Ohn !
 PAR  TC(BCC_4SL,FE:FE,SI:SI:FE:VA;0),, -0.25*TCB2FESI
             -0.5*TCB3FESI;,,                                         N 12Ohn !
 PAR  TC(BCC_4SL,SI:FE:FE,SI:FE:VA;0),, -0.25*TCB2FESI
             -0.5*TCB3FESI;,,                                         N 12Ohn !
 PAR  TC(BCC_4SL,SI:FE:FE:FE,SI:VA;0),, -0.25*TCB2FESI
             -0.5*TCB3FESI;,,                                         N 12Ohn !
 PAR  TC(BCC_4SL,FE,SI:SI:FE:SI:VA;0),, -0.25*TCB2FESI
             -0.5*TCB3FESI;,,                                         N 12Ohn !
 PAR  TC(BCC_4SL,SI:FE,SI:FE:SI:VA;0),, -0.25*TCB2FESI
             -0.5*TCB3FESI;,,                                         N 12Ohn !
 PAR  TC(BCC_4SL,FE:SI:FE,SI:SI:VA;0),, -0.25*TCB2FESI
             -0.5*TCB3FESI;,,                                         N 12Ohn !
 PAR  TC(BCC_4SL,FE:SI:SI:FE,SI:VA;0),, -0.25*TCB2FESI
             -0.5*TCB3FESI;,,                                         N 12Ohn !
 PAR  TC(BCC_4SL,FE,SI:SI:SI:FE:VA;0),, -0.25*TCB2FESI
             -0.5*TCB3FESI;,,                                         N 12Ohn !
 PAR  TC(BCC_4SL,SI:FE,SI:SI:FE:VA;0),, -0.25*TCB2FESI
             -0.5*TCB3FESI;,,                                         N 12Ohn !
 PAR  TC(BCC_4SL,SI:FE:FE,SI:SI:VA;0),, -0.25*TCB2FESI
             -0.5*TCB3FESI;,,                                         N 12Ohn !
 PAR  TC(BCC_4SL,SI:FE:SI:FE,SI:VA;0),, -0.25*TCB2FESI
             -0.5*TCB3FESI;,,                                         N 17Cui !
 PAR  BM(BCC_4SL,FE:FE:SI:SI:VA),,      +BMB2FESI;,,                  N 17Cui !
 PAR  BM(BCC_4SL,SI:SI:FE:FE:VA),,      +BMB2FESI;,,                  N 12Ohn !
 PAR  BM(BCC_4SL,FE:SI:FE:SI:VA),,      +BMB3FESI;,,                  N 12Ohn !
 PAR  BM(BCC_4SL,FE:SI:SI:FE:VA),,      +BMB3FESI;,,                  N 12Ohn !
 PAR  BM(BCC_4SL,SI:FE:FE:SI:VA),,      +BMB3FESI;,,                  N 12Ohn !
 PAR  BM(BCC_4SL,SI:FE:SI:FE:VA),,      +BMB3FESI;,,                  N 12Ohn !
 PAR  BM(BCC_4SL,FE:FE:FE:SI:VA),,      +0.25*BMB2FESI+BMBFE3SI;,,    N 12Ohn !
 PAR  BM(BCC_4SL,FE:FE:SI:FE:VA),,      +0.25*BMB2FESI+BMBFE3SI;,,    N 12Ohn !
 PAR  BM(BCC_4SL,FE:SI:FE:FE:VA),,      +0.25*BMB2FESI+BMBFE3SI;,,    N 12Ohn !
 PAR  BM(BCC_4SL,SI:FE:FE:FE:VA),,      +0.25*BMB2FESI+BMBFE3SI;,,    N 12Ohn !
 PAR  BM(BCC_4SL,FE:SI:SI:SI:VA),,      +0.25*BMB2FESI+BMBFESI3;,,    N 12Ohn !
 PAR  BM(BCC_4SL,SI:FE:SI:SI:VA),,      +0.25*BMB2FESI+BMBFESI3;,,    N 12Ohn !
 PAR  BM(BCC_4SL,SI:SI:FE:SI:VA),,      +0.25*BMB2FESI+BMBFESI3;,,    N 12Ohn !
 PAR  BM(BCC_4SL,SI:SI:SI:FE:VA),,      +0.25*BMB2FESI+BMBFESI3;,,    N 12Ohn !
 PAR  BM(BCC_4SL,FE,SI:FE:FE:FE:VA;0),, -0.25*BMB2FESI-BMBFE3SI;,,    N 12Ohn !
 PAR  BM(BCC_4SL,FE:FE,SI:FE:FE:VA;0),, -0.25*BMB2FESI-BMBFE3SI;,,    N 12Ohn !
 PAR  BM(BCC_4SL,FE:FE:FE,SI:FE:VA;0),, -0.25*BMB2FESI-BMBFE3SI;,,    N 12Ohn !
 PAR  BM(BCC_4SL,FE:FE:FE:FE,SI:VA;0),, -0.25*BMB2FESI-BMBFE3SI;,,    N 12Ohn !
 PAR  BM(BCC_4SL,FE,SI:SI:SI:SI:VA;0),, -0.25*BMB2FESI-BMBFESI3;,,    N 12Ohn !
 PAR  BM(BCC_4SL,SI:FE,SI:SI:SI:VA;0),, -0.25*BMB2FESI-BMBFESI3;,,    N 12Ohn !
 PAR  BM(BCC_4SL,SI:SI:FE,SI:SI:VA;0),, -0.25*BMB2FESI-BMBFESI3;,,    N 12Ohn !
 PAR  BM(BCC_4SL,SI:SI:SI:FE,SI:VA;0),, -0.25*BMB2FESI-BMBFESI3;,,    N 12Ohn !
 PAR  BM(BCC_4SL,FE,SI:SI:FE:FE:VA;0),, -0.25*BMB2FESI-BMBFE3SI;,,    N 12Ohn !
 PAR  BM(BCC_4SL,SI:FE,SI:FE:FE:VA;0),, -0.25*BMB2FESI-BMBFE3SI;,,    N 12Ohn !
 PAR  BM(BCC_4SL,FE:FE:FE,SI:SI:VA;0),, -0.25*BMB2FESI-BMBFE3SI;,,    N 12Ohn !
 PAR  BM(BCC_4SL,FE:FE:SI:FE,SI:VA;0),, -0.25*BMB2FESI-BMBFE3SI;,,    N 12Ohn !
 PAR  BM(BCC_4SL,FE,SI:FE:SI:SI:VA;0),, -0.25*BMB2FESI-BMBFESI3;,,    N 12Ohn !
 PAR  BM(BCC_4SL,FE:FE,SI:SI:SI:VA;0),, -0.25*BMB2FESI-BMBFESI3;,,    N 12Ohn !
 PAR  BM(BCC_4SL,SI:SI:FE,SI:FE:VA;0),, -0.25*BMB2FESI-BMBFESI3;,,    N 12Ohn !
 PAR  BM(BCC_4SL,SI:SI:FE:FE,SI:VA;0),, -0.25*BMB2FESI-BMBFESI3;,,    N 12Ohn !
 PAR  BM(BCC_4SL,FE,SI:FE:FE:SI:VA;0),, -0.25*BMB2FESI
             -0.5*BMB3FESI;,,                                         N 12Ohn !
 PAR  BM(BCC_4SL,FE:FE,SI:FE:SI:VA;0),, -0.25*BMB2FESI
             -0.5*BMB3FESI;,,                                         N 12Ohn !
 PAR  BM(BCC_4SL,FE:SI:FE,SI:FE:VA;0),, -0.25*BMB2FESI
             -0.5*BMB3FESI;,,                                         N 12Ohn !
 PAR  BM(BCC_4SL,FE:SI:FE:FE,SI:VA;0),, -0.25*BMB2FESI
             -0.5*BMB3FESI;,,                                         N 12Ohn !
 PAR  BM(BCC_4SL,FE,SI:FE:SI:FE:VA;0),, -0.25*BMB2FESI
             -0.5*BMB3FESI;,,                                         N 12Ohn !
 PAR  BM(BCC_4SL,FE:FE,SI:SI:FE:VA;0),, -0.25*BMB2FESI
             -0.5*BMB3FESI;,,                                         N 12Ohn !
 PAR  BM(BCC_4SL,SI:FE:FE,SI:FE:VA;0),, -0.25*BMB2FESI
             -0.5*BMB3FESI;,,                                         N 12Ohn !
 PAR  BM(BCC_4SL,SI:FE:FE:FE,SI:VA;0),, -0.25*BMB2FESI
             -0.5*BMB3FESI;,,                                         N 12Ohn !
 PAR  BM(BCC_4SL,FE,SI:SI:FE:SI:VA;0),, -0.25*BMB2FESI
             -0.5*BMB3FESI;,,                                         N 12Ohn !
 PAR  BM(BCC_4SL,SI:FE,SI:FE:SI:VA;0),, -0.25*BMB2FESI
             -0.5*BMB3FESI;,,                                         N 12Ohn !
 PAR  BM(BCC_4SL,FE:SI:FE,SI:SI:VA;0),, -0.25*BMB2FESI
             -0.5*BMB3FESI;,,                                         N 12Ohn !
 PAR  BM(BCC_4SL,FE:SI:SI:FE,SI:VA;0),, -0.25*BMB2FESI
             -0.5*BMB3FESI;,,                                         N 12Ohn !
 PAR  BM(BCC_4SL,FE,SI:SI:SI:FE:VA;0),, -0.25*BMB2FESI
             -0.5*BMB3FESI;,,                                         N 12Ohn !
 PAR  BM(BCC_4SL,SI:FE,SI:SI:FE:VA;0),, -0.25*BMB2FESI
             -0.5*BMB3FESI;,,                                         N 12Ohn !
 PAR  BM(BCC_4SL,SI:FE:FE,SI:SI:VA;0),, -0.25*BMB2FESI
             -0.5*BMB3FESI;,,                                         N 12Ohn !
 PAR  BM(BCC_4SL,SI:FE:SI:FE,SI:VA;0),, -0.25*BMB2FESI
             -0.5*BMB3FESI;,,                                         N 12Ohn !
$
 PAR  L(DIAMOND_A4,FE,SI;0),,           +113000-0.5*T;,,              N 17Cui !
$
 PAR  G(FE2SI,FE:SI),,                  +2*GHSERFE+GHSERSI
             -78160-9.4274*T;,,                                       N 17Cui !
$
 PAR  G(M5SI3_D88,FE:SI),,              -301755.4+1030.47*T
             -180.31*T*LN(T)-0.04296*T**2-4.441E-08*T**3
             +530360.8*T**(-1);,,                                     N 17Cui !
 PAR  TC(M5SI3_D88,FE:SI),,               360.00;,,                   N 17Cui !
 PAR  BM(M5SI3_D88,FE:SI),,                 2.32;,,                   N 17Cui !
$
 PAR  G(MSI_B20,FE:SI),,                -94437.05+286.72*T
             -48.57*T*LN(T)-0.007361*T**2+2.9186E-07*T**3
             +214110*T**(-1);,,                                       N 17Cui !
 PAR  G(FESI2_L,FE:SI),,                -128043.76+477.95*T
             -79.0298*T*LN(T)+0.009073*T**2-2.971E-06*T**3
             +499504.521*T**(-1);,,                                   N 17Cui !
 PAR  G(FESI2_H,FE:SI),,                -275773.79+1230.78*T
             -214.2176*T*LN(T)-0.05496*T**2+3.8389E-06*T**3
             +1172853.45*T**(-1);,,                                   N 17Cui !
$
$ Metastable
$
 PAR  L(HCP_A3,FE,SI:VA;0),,            -123468+41.116*T;,,           N 93For !
 PAR  L(HCP_A3,FE,SI:VA;1),,            -142708;,,                    N 93For !
 PAR  L(HCP_A3,FE,SI:VA;2),,            +89907;,,                     N 93For !
$
 PAR  L(CBCC_A12,FE,SI:VA;0),,          -153141+46.48*T;,,            N 93For !
 PAR  L(CBCC_A12,FE,SI:VA;1),,          -92352;,,                     N 93For !
 PAR  L(CBCC_A12,FE,SI:VA;2),,          +62240;,,                     N 93For !
$
 PAR  L(CUB_A13,FE,SI:VA;0),,           -153141+46.48*T;,,            N 93For !
 PAR  L(CUB_A13,FE,SI:VA;1),,           -92352;,,                     N 93For !
 PAR  L(CUB_A13,FE,SI:VA;2),,           +62240;,,                     N 93For !
$
 PAR  G(M3SI_D03,FE:SI),,               +3*GHSERFE+GHSERSI
             -94274-3.56*T;,,                                         N 93For !
 PAR  G(CR3SI_A15,FE:SI),,              +3*GHSERFE+GHSERSI
             -94274-3.56*T+80923;,,                                   N 95Lee !
 PAR  G(CR5SI3_D8M,FE:SI),,             +8*GFE5SI3+97868;,,           N 95Lee !
$
 FUNCTION GB2FESI   298.15  -10675.2;                                  6000 N !
 FUNCTION GBFE3SI   298.15  -3350;                                     6000 N !
 FUNCTION GBFESI3   298.15  0.0;                                       6000 N !
 FUNCTION GB32FESI  298.15  0.0;                                       6000 N !
 FUNCTION TCB2FESI  298.15  -210;                                      6000 N !
 FUNCTION BMB2FESI  298.15  -0.75;                                     6000 N !
 FUNCTION TCBFE3SI  298.15  +65;                                       6000 N !
 FUNCTION BMBFE3SI  298.15  +0.2;                                      6000 N !
 FUNCTION TCBFESI3  298.15  0.0;                                       6000 N !
 FUNCTION BMBFESI3  298.15  0.0;                                       6000 N !
 FUNCTION TCB3FESI  298.15  0.0;                                       6000 N !
 FUNCTION BMB3FESI  298.15  0.0;                                       6000 N !
 FUNCTION GFE5SI3   298.15  +0.625*GHSERFE+0.375*GHSERSI-30143+0.27*T; 6000 N ! 
$ ------------------------------------------------------------------------------
$
 ASSESSED_SYSTEM
  FE-SI(TDB -* +LIQUID +FCC_A1 +A2_BCC +B2_BCC +MSI_B20 +FE2SI +M5SI3_D88
  +FESI2_H +FESI2_L +DIAMOND ;P3 TMM:300/2300 STP:0.4/700/1 STP:.01/1500/1) !
$
$
 LIST-OF-REFERENCE
 NUMBER  SOURCE
  Null   'Unknown source'
  91Ans  'I Ansara, unpublished, 1991; Cr-Si'
  91Din  'A.T. Dinsdale, Calphad, 15, 317-425(1991).'
  91Lac  'J. Lacaze, B. Sundman,
          Metall. Mater. Trans. A, 22A, 2211-23(1991); Fe-Si'
  93For  'A. Forsberg, J. Agren, J. Phase Equilib., 14, 354-63(1993); Fe-Mn-Si'
  94Cou  'C.A. Coughanowr, I. Ansara, H.L. Lukas,
          Calphad, 18, 125-40(1994); Cr-Si'
  95Lee  'B.-J. Lee, unpublished, 1993-95; Cr-Si'
  98Mie  'J. Miettinen, Calphad 22, 231-56(1998); Fe-Si, Fe-Si-C'
  99SGUN 'SGTE unary database V.4.1, 1999.'
  12Ohn  'I. Ohnuma, S. Abe, S. Shimenouchi, T. Omori, R. Kainuma, K. Ishida,
          ISIJ Int., 52, 540-48(2012); Fe-Si'
  17Cui  'S. Cui, I.-H. Jung, Calphad, 56, 108-25(2017); Fe, Fe-Si'
!
